Repository: Bekyilma/Weld-break-prediction

====================================
              WELD BREAK PREDICTION CHALLENGE
            ====================================

**Author**
- [Bereket Abera Yilma](bereketabera.yilma@studenti.unitn.it)

* * *

## Running the  experiments

Run the `Run.sh` runner script from a terminal, like this:
```
$ bash Run.sh
```
 This script calls the `preprocess.py` script to preprocess datasets from OK and WB folders,
 the  preprocessing results will be dumped into the directory as pickle files
 then it calls the `Classyfy.py` which loads the preprocessed data and performs the classification task
 and displays results

* * *

File: OK/0292832S.txt (part 1 of 2)
Time	[76:0]	[76:1]	[76:2]	[76:4]	[76:8]	[76:70]	[76:71]	[78:0]	[78:1]	[78:2]	[79:2]	[79:3]	[79:4]	[79:8]	[79:9]	[79:10]	[79:11]	[79:12]	[79:13]	[79:14]	[79.0]	[79.1]	[79.2]	[79.3]	[79.4]	[79.5]	[79.6]	[79.8]
time	Hoogteverstelling - Referentie positie (mm)	Hoogteverstelling - AZ gemeten positie (mm)	Hoogteverstelling - BZ gemeten positie (mm)	Transfert Ingang - Gemeten positie (mm)	Transfert Uitgang - Gemeten positie (mm)	Aardgas - actueel debiet	Stappenschakelaar - gemeten pos	Laspos Ing - positie discreet	Laspos Uitg - positie discreet	Schaafverstelling - positie discreet	Stuikraam - Totale Stroommeting RMS-waarde (A)	Stuikraam - Stroomreferentie (A)	Stuikraam - Positie AZ (mm, pulsgever)	Stuikraam - Referentie Servo-ventiel (%)	Stuikraam - Trim door I-regelaar (%)	Stuikraam - Gemeten snelheid (mm/s, pulsgever)	Secundaire lasspanning	Stuikraam - Druk stuikcilinder voorkamer (=laszijde)  (bar)	Stuikraam - Druk stuikcilinder terugloopkamer  (bar)	Stuikraam - Netto voorwaartse kracht op stuikraam (kN)	Stuikraam - P1	Stuikraam - P2	Stuikraam - P3	Stuikraam - P4	Stuikraam - P5	Stuikraam - P6	Stuikraam - P7	Stuikraam - Openen stuikventielen	

Lasparameter.Ingang - Coil ID	0292832S
Lasparameter.Ingang - Dikte (um)	3750
Lasparameter.Ingang - Breedte (mm)	1784
Lasparameter.Ingang - Materiaal	0001
Lasparameter.Uitgang - Coil ID	0300704S
Lasparameter.Uitgang - Dikte (um)	3480
Lasparameter.Uitgang - Breedte (mm)	1758
Lasparameter.Uitgang - Materiaal	0001
Lasparameter.P2 (mm)	31.5
Lasparameter.P3 (mm)	42.0
Lasparameter.P4 (mm)	50.1
Lasparameter.P5 (mm)	56.5
Lasparameter.P6 (mm)	62.2
Lasparameter.P7 (mm)	66.1
Lasparameter.Vonksnelheid (mm/s)	1.20
Lasparameter.Lassnelheid (mm/s)	0.48
Lasparameter.Stroom Referentie (A)	0360
Lasparameter.Stroomtoename (µA/s2)	48.0
Lasparameter.Stuikstroomtijd (per)	0008
Lasparameter.Afkoeltijd Stuik (per)	0010
Lasparameter.Stuikdruk (bar)	0109
Lasparameter.Stuiksnelheid (%)	90.0

29.07.2015 15:34:46.049000	-0.135	-0.132506	-0.140577	0.015625	-0.0078125	-0.0016276	6	3	3	3	0.258583	360	0	0	0	0	0.276331	4.45454	124.533	-459.757	1	0	0	0	0	0	0	0
29.07.2015 15:34:46.149000	-0.135	-0.132506	-0.140577	0.0078125	-0.015625	-0.00108507	6	3	3	3	0.243754	360	0	0	0	0	0.27474	4.68398	124.533	-458.879	1	0	0	0	0	0	0	0
29.07.2015 15:34:46.249000	-0.135	-0.132506	-0.140577	0.0078125	-0.015625	-0.00325521	6	3	3	3	0.249519	360	0	0	0	0	0.273003	5.0903	124.524	-457.289	1	0	0	0	0	0	0	0
29.07.2015 15:34:46.349000	-0.135	-0.132506	-0.140577	0.0078125	-0.0117188	-0.00108507	6	3	3	3	0.248655	360	0	0	0	0	0.270718	4.86502	124.501	-458.063	1	0	0	0	0	0	0	0
29.07.2015 15:34:46.449000	-0.135	-0.132506	-0.140577	0	0.0442708	-0.00108507	6	3	3	3	0.238045	360	0	0	0	0	0.270544	4.13501	124.451	-460.664	1	0	0	0	0	0	0	0
29.07.2015 15:34:46.549000	-0.135	-0.130374	-0.140577	0.0078125	0.0078125	-0.00108507	6	3	3	3	0.250679	360	0	0	0	0	0.268547	4.15284	124.428	-460.511	1	0	0	0	0	0	0	0
29.07.2015 15:34:46.649000	-0.135	-0.128242	-0.140577	0	-0.190104	-0.00180845	6	3	3	3	0.235407	360	0	0	0	0	0.267911	3.71514	124.375	-461.983	1	0	0	0	0	0	0	0
29.07.2015 15:34:46.749000	-0.135	-0.128242	-0.140577	0	-1.07031	0	6	3	3	3	0.261569	360	0	0	0	0	0.265856	4.0697	124.345	-460.509	1	0	0	0	0	0	0	0
29.07.2015 15:34:46.849000	-0.135	-0.128242	-0.140577	0.00520833	-5.875	0.00108507	6	3	3	3	0.261951	360	0	0	0	0	0.269213	4.04505	124.322	-460.518	1	0	0	0	0	0	0	0
29.07.2015 15:34:46.949000	-0.135	-0.128242	-0.140577	0.00390625	-19.3008	0.00108507	6	3	3	3	0.197493	360	0	0	0	0	0.271094	4.31373	124.305	-459.422	1	0	0	0	0	0	0	0
29.07.2015 15:34:47.049000	-0.135	-0.128242	-0.140577	0.0078125	-38.862	0.00108507	6	3	3	3	0.266939	360	0	0	0	0	0.275839	4.62593	124.283	-458.145	1	0	0	0	0	0	0	0
29.07.2015 15:34:47.149000	-0.135	-0.128242	-0.140577	0.0078125	-71.0977	0.00108507	6	3	3	3	0.261694	360	0	0	0	0	0.278675	4.93442	124.271	-456.917	1	0	0	0	0	0	0	0
29.07.2015 15:34:47.249000	-0.135	-0.128242	-0.140577	0.0104167	-98.6484	0.00036169	6	3	3	3	0.232845	360	0	0	0	0	0.281395	5.24412	124.268	-455.718	1	0	0	0	0	0	0	0
29.07.2015 15:34:47.349000	-0.135	-0.128242	-0.140577	0.0078125	-129.594	0	6	3	3	3	0.22533	360	0	0	0	0	0.283652	5.20896	124.245	-455.764	1	0	0	0	0	0	0	0
29.07.2015 15:34:47.449000	-0.135	-0.128242	-0.140577	0	-170.396	0.00072338	6	3	3	3	0.23285	360	0	0	0	0	0.285446	4.65584	124.205	-457.728	1	0	0	0	0	0	0	0
29.07.2015 15:34:47.549000	-0.135	-0.128242	-0.140577	0.0585938	-219.566	0.00108507	6	3	3	3	0.252535	360	0	0	0	0	0.287818	4.14234	124.167	-459.55	1	0	0	0	0	0	0	0
29.07.2015 15:34:47.649000	-0.135	-0.128242	-0.140577	0.424479	-259.086	0.00144676	6	3	3	3	0.241062	360	0	0	0	0	0.288339	4.02484	124.135	-459.878	1	0	0	0	0	0	0	0
29.07.2015 15:34:47.749000	-0.135	-0.128242	-0.140577	2.70313	-298.988	0.00108507	6	3	3	3	0.273285	360	0	0	0	0	0.291001	4.0979	124.116	-459.526	1	0	0	0	0	0	0	0
29.07.2015 15:34:47.849000	-0.135	-0.128242	-0.140577	21.0104	-349.292	0.00072338	6	3	3	3	0.266614	360	0	0	0	0	0.291464	4.30964	124.092	-458.623	1	0	0	0	0	0	0	0
29.07.2015 15:34:47.949000	-0.135	-0.128242	-0.140577	42.9102	-394.676	0.000542535	6	3	3	3	0.267408	360	0	0	0	0	0.29349	4.60427	124.077	-457.438	1	0	0	0	0	0	0	0
29.07.2015 15:34:48.049000	-0.135	-0.128242	-0.140577	64.8802	-434.615	0.00072338	6	3	3	3	0.293839	360	0	0	0	0	0.2932	4.94852	124.062	-456.061	1	0	0	0	0	0	0	0
29.07.2015 15:34:48.149000	-0.135	-0.128242	-0.140577	91.5781	-474.367	0.00325521	6	3	3	3	0.279414	360	0	0	0	0	0.295226	5.13462	124.044	-455.281	1	0	0	0	0	0	0	0
29.07.2015 15:34:48.249000	-0.135	-0.128242	-0.140577	133.161	-524.547	0.00253183	6	3	3	3	0.25095	360	0	0	0	0	0.295399	5.06696	124.019	-455.427	1	0	0	0	0	0	0	0
29.07.2015 15:34:48.349000	-0.135	-0.128242	-0.140577	175.105	-567.336	0.00108507	6	3	3	3	0.278524	360	0	0	0	0	0.296412	4.74929	123.99	-456.549	1	0	0	0	0	0	0	0
29.07.2015 15:34:48.449000	-0.135	-0.128242	-0.140577	215.841	-596.19	0.00036169	6	3	3	3	0.292166	360	0	0	0	0	0.296644	4.42302	123.954	-457.662	1	0	0	0	0	0	0	0
29.07.2015 15:34:48.549000	-0.135	-0.128242	-0.140577	258.121	-619.41	0	6	3	3	3	0.270165	360	0	0	0	0	0.29736	4.23699	123.93	-458.279	1	0	0	0	0	0	0	0
29.07.2015 15:34:48.649000	-0.135	-0.128242	-0.140577	317.32	-643.138	0.00108507	6	3	3	3	0.263023	360	0	0	0	0	0.298076	4.219	123.903	-458.249	1	0	0	0	0	0	0	0
29.07.2015 15:34:48.749000	-0.135	-0.128242	-0.140577	359.461	-655.41	0.000542535	6	3	3	3	0.269483	360	0	0	0	0	0.298372	4.3271	123.879	-457.74	1	0	0	0	0	0	0	0
29.07.2015 15:34:48.849000	-0.135	-0.128242	-0.140577	401.141	-662.747	0.00072338	6	3	3	3	0.257697	360	0	0	0	0	0.299617	4.44124	123.858	-457.223	1	0	0	0	0	0	0	0
29.07.2015 15:34:48.949000	-0.135	-0.128242	-0.140577	443.723	-666.828	0.00108507	6	3	3	3	0.300829	360	0	0	0	0	0.298951	4.51198	123.836	-456.869	1	0	0	0	0	0	0	0
29.07.2015 15:34:49.049000	-0.135	-0.128242	-0.140577	472.596	-667.786	0.00072338	6	3	3	3	0.288729	360	0	0	0	0	0.300007	4.45729	123.81	-456.978	1	0	0	0	0	0	0	0
29.07.2015 15:34:49.149000	-0.135	-0.128242	-0.140577	488.531	-667.93	0.00108507	6	3	3	3	0.306109	360	0	0	0	0	0.299429	4.3885	123.785	-457.144	1	0	0	0	0	0	0	0
29.07.2015 15:34:49.249000	-0.135	-0.128242	-0.140577	503.065	-667.927	0.00036169	6	3	3	3	0.261485	360	0	0	0	0	0.300449	4.42647	123.762	-456.911	1	0	0	0	0	0	0	0
29.07.2015 15:34:49.349000	-0.135	-0.128242	-0.140577	525.383	-667.93	0.00108507	6	3	3	3	0.268232	360	0	0	0	0	0.299957	4.60561	123.74	-456.141	1	0	0	0	0	0	0	0
29.07.2015 15:34:49.449000	-0.135	-0.128242	-0.140577	541	-667.93	0.00108507	6	3	3	3	0.259917	360	0	0	0	0	0.300926	4.79067	123.724	-455.373	1	0	0	0	0	0	0	0
29.07.2015 15:34:49.549000	-0.135	-0.128242	-0.140577	556.707	-667.93	0.00108507	6	3	3	3	0.289312	360	0	0	0	0	0.300441	4.91067	123.699	-454.817	1	0	0	0	0	0	0	0
29.07.2015 15:34:49.649000	-0.135	-0.128242	-0.140577	572.5	-667.93	0.00108507	6	3	3	3	0.295127	360	0	0	0	0	0.300883	4.78658	123.676	-455.205	1	0	0	0	0	0	0	0
29.07.2015 15:34:49.749000	-0.135	-0.128242	-0.140577	593.926	-667.93	0.000542535	6	3	3	3	0.251963	360	0	0	0	0	0.300492	4.59157	123.645	-455.831	1	0	0	0	0	0	0	0
29.07.2015 15:34:49.849000	-0.135	-0.128242	-0.140577	608.424	-667.93	0.00072338	6	3	3	3	0.289735	360	0	0	0	0	0.298958	4.42433	123.623	-456.387	1	0	0	0	0	0	0	0
29.07.2015 15:34:49.949000	-0.135	-0.128242	-0.140577	623.055	-667.938	0.00108507	6	3	3	3	0.256531	360	0	0	0	0	0.295869	4.37642	123.594	-456.461	1	0	0	0	0	0	0	0
29.07.2015 15:34:50.049000	-0.135	-0.128242	-0.140577	638.924	-667.938	-0.00072338	6	3	3	3	0.277131	360	0	0	0	0	0.294611	4.412	123.575	-456.251	1	0	0	0	0	0	0	0
29.07.2015 15:34:50.149000	-0.135	-0.128242	-0.140577	655.727	-667.938	0	6	3	3	3	0.268077	360	0	0	0	0	0.294705	4.51485	123.55	-455.76	1	0	0	0	0	0	0	0
29.07.2015 15:34:50.249000	-0.135	-0.128242	-0.140577	668.203	-667.943	0.00036169	6	3	3	3	0.274185	360	0	0	0	0	0.292882	4.60549	123.534	-455.354	1	0	0	0	0	0	0	0
29.07.2015 15:34:50.349000	-0.135	-0.128242	-0.140577	679.746	-667.945	0.000542535	6	3	3	3	0.246835	360	0	0	0	0	0.289988	4.64394	123.595	-455.438	1	0	0	0	0	0	0	0
29.07.2015 15:34:50.449000	-0.135	-0.128242	-0.140577	692.255	-667.945	0	6	3	3	3	0.25376	360	0	0	0	0	0.289634	4.6249	123.775	-456.201	1	0	0	0	0	0	0	0
29.07.2015 15:34:50.549000	-0.135	-0.128242	-0.140577	700.676	-667.945	0	6	3	3	3	0.241328	360	0	0	0	0	0.291377	4.56423	123.944	-457.082	1	0	0	0	0	0	0	0
29.07.2015 15:34:50.649000	-0.135	-0.128242	-0.140577	705.128	-667.945	0.00072338	6	3	3	3	0.258737	360	0	0	0	0	0.291753	4.4875	124.133	-458.098	1	0	0	0	0	0	0	0
29.07.2015 15:34:50.749000	-0.135	-0.128242	-0.140577	706.336	-667.945	0	6	3	3	3	0.235795	360	0	0	0	0	0.292636	4.32435	125.083	-462.36	1	0	0	0	0	0	0	0
29.07.2015 15:34:50.849000	-0.135	-0.128242	-0.140577	707.083	-667.945	0.00072338	6	3	3	3	0.226598	360	0	0	0	0	0.293012	4.21912	125.582	-464.673	1	0	0	0	0	0	0	0
29.07.2015 15:34:50.949000	-0.135	-0.128242	-0.140577	707.09	-667.945	0.00108507	6	3	3	3	0.312509	360	0	0	0	0	0.292542	4.13233	125.754	-465.665	1	0	0	0	0	0	0	0
29.07.2015 15:34:51.049000	-0.135	-0.129663	-0.140577	707.094	-667.945	0	6	3	3	3	0.312778	360	0	0	0	0	0.292578	4.2132	126.086	-466.628	1	0	0	0	0	0	0	0
29.07.2015 15:34:51.149000	-0.135	-0.132506	-0.140577	707.094	-667.949	0.000542535	6	3	3	3	0.300359	360	0	0	0	0	0.291428	4.40449	126.297	-466.701	1	0	0	0	0	0	0	0
29.07.2015 15:34:51.249000	-0.135	-0.132506	-0.140577	707.094	-667.943	0.00072338	6	3	3	3	0.223288	360	0	0	0	0	0.292245	4.58657	126.516	-466.844	1	0	0	0	0	0	0	0
29.07.2015 15:34:51.349000	-0.135	-0.132506	-0.140577	707.094	-667.945	0.000542535	6	3	3	3	0.263988	360	0	0	0	0	0.291862	4.75588	126.757	-467.119	1	0	0	0	0	0	0	0
29.07.2015 15:34:51.449000	-0.135	-0.132506	-0.140577	707.094	-667.945	0.00072338	6	3	3	3	0.271838	360	0	0	0	0	0.290806	4.74715	126.891	-467.665	1	0	0	0	0	0	0	0
29.07.2015 15:34:51.549000	-0.135	-0.132506	-0.140577	707.094	-667.945	0.00108507	6	3	3	3	0.264389	360	0	0	0	0	0.288484	4.6299	126.976	-468.44	1	0	0	0	0	0	0	0
29.07.2015 15:34:51.649000	-0.135	-0.132506	-0.140577	707.094	-667.951	0.00108507	6	3	3	3	0.227513	360	0	0	0	0	0.288108	4.4615	127.552	-471.29	1	0	0	0	0	0	0	0
29.07.2015 15:34:51.749000	-0.135	-0.132506	-0.140577	707.094	-667.953	0.000542535	6	3	3	3	0.23996	360	0	0	0	0	0.285214	4.39863	127.728	-472.205	1	0	0	0	0	0	0	0
29.07.2015 15:34:51.849000	-0.135	-0.132506	-0.140577	707.094	-667.951	0.00072338	6	3	3	3	0.260001	360	0	0	0	0	0.281503	4.38319	127.751	-472.351	1	0	0	0	0	0	0	0
29.07.2015 15:34:51.949000	-0.135	-0.132506	-0.140577	707.094	-667.953	0.00108507	6	3	3	3	0.265893	360	0	0	0	0	0.279181	4.44447	127.837	-472.444	1	0	0	0	0	0	0	0
29.07.2015 15:34:52.049000	-0.135	-0.132506	-0.140577	707.094	-667.953	0.00108507	6	3	3	3	0.268568	360	0	0	0	0	0.276201	4.51527	128.009	-472.832	1	0	0	0	0	0	0	0
29.07.2015 15:34:52.149000	-0.135	-0.132506	-0.140577	707.094	-667.953	0.00434028	6	3	3	3	0.254131	360	0	0	0	0	0.273206	4.56313	128.286	-473.709	1	0	0	0	0	0	0	0
29.07.2015 15:34:52.249000	-0.135	-0.132506	-0.140577	707.094	-667.953	0.00108507	6	3	3	3	0.268352	360	0	0	0	0	0.27045	4.58138	128.476	-474.368	1	0	0	0	0	0	0	0
29.07.2015 15:34:52.349000	-0.135	-0.132506	-0.140577	707.098	-667.953	0.00108507	6	3	3	3	0.254394	360	0	0	0	0	0.271029	4.571	128.613	-474.93	1	0	0	0	0	0	0	0
29.07.2015 15:34:52.449000	-0.135	-0.132506	-0.140577	707.099	-667.953	0.00036169	6	3	3	3	0.25049	360	0	0	0	0	0.267998	4.50276	128.698	-475.52	1	0	0	0	0	0	0	0
29.07.2015 15:34:52.549000	-0.135	-0.132506	-0.140577	707.105	-667.953	0.00108507	6	3	3	3	0.28636	360	0	0	0	0	0.265589	4.34999	128.859	-476.719	1	0	0	0	0	0	0	0
29.07.2015 15:34:52.649000	-0.135	-0.132506	-0.140577	707.109	-667.953	0.00036169	6	3	3	3	0.264648	360	0	0	0	0	0.262782	4.39137	127.141	-469.982	1	0	0	0	0	0	0	0
29.07.2015 15:34:52.749000	-0.135	-0.132506	-0.140577	707.109	-667.957	0.000542535	6	3	3	3	0.270269	360	0	0	0	0	0.262117	4.49611	129.277	-477.763	1	0	0	0	0	0	0	0
29.07.2015 15:34:52.849000	-0.135	-0.132506	-0.140577	707.122	-667.953	0.00072338	6	3	3	3	0.249869	360	0	0	0	0	0.259209	4.45265	129.553	-478.986	1	0	0	0	0	0	0	0
29.07.2015 15:34:52.949000	-0.135	-0.132506	-0.140577	707.125	-667.953	0.000542535	6	3	3	3	0.281417	360	0	0	0	0	0.257776	4.58272	129.148	-476.934	1	0	0	0	0	0	0	0
29.07.2015 15:34:53.049000	-0.135	-0.132506	-0.140577	707.125	-667.953	0.00072338	6	3	3	3	0.246257	360	0	0	0	0	0.256843	4.68941	128.752	-475.009	1	0	0	0	0	0	0	0
29.07.2015 15:34:53.149000	-0.135	-0.132506	-0.140577	707.125	-667.949	0.00108507	6	3	3	3	0.26922	360	0	0	0	0	0.255606	4.78719	128.445	-473.461	1	0	0	0	0	0	0	0
29.07.2015 15:34:53.249000	-0.135	-0.132506	-0.140577	707.125	-667.956	0.00108507	6	3	3	3	0.249375	360	0	0	0	0	0.254724	4.90365	128.304	-472.473	1	0	0	0	0	0	0	0
29.07.2015 15:34:53.349000	-0.135	-0.132506	-0.140577	707.125	-667.957	0.00108507	6	3	3	3	0.297823	360	0	0	0	0	0.252611	4.96915	128.228	-471.932	1	0	0	0	0	0	0	0
29.07.2015 15:34:53.449000	-0.135	-0.132506	-0.140577	707.125	-667.953	0.00108507	6	3	3	3	0.287289	360	0	0	0	0	0.252988	4.98099	128.277	-472.077	1	0	0	0	0	0	0	0
29.07.2015 15:34:53.549000	-0.135	-0.132506	-0.140577	707.125	-667.957	0.00108507	6	3	3	3	0.235531	360	0	0	0	0	0.250875	4.95816	128.229	-471.98	1	0	0	0	0	0	0	0
29.07.2015 15:34:53.649000	-0.135	-0.132506	-0.140577	707.125	-667.953	0.00072338	6	3	3	3	0.245322	360	0	0	0	0	0.250825	4.93912	128.066	-471.427	1	0	0	0	0	0	0	0
29.07.2015 15:34:53.749000	-0.135	-0.132506	-0.140577	707.125	-667.953	0	6	3	3	3	0.265264	360	0	0	0	0	0.249175	4.88845	127.909	-471.021	1	0	0	0	0	0	0	0
29.07.2015 15:34:53.849000	-0.135	-0.132506	-0.140577	707.125	-667.956	0.00072338	6	3	3	3	0.283478	360	0	0	0	0	0.250007	4.75997	127.918	-471.546	1	0	0	0	0	0	0	0
29.07.2015 15:34:53.949000	-0.135	-0.132506	-0.140577	707.125	-667.957	-0.000542535	6	3	3	3	0.23801	360	0	0	0	0	0.248069	11.9396	118.994	-409.889	1	0	0	0	0	0	0	0
29.07.2015 15:34:54.049000	-0.135	-0.132506	-0.140577	707.036	-667.956	-0.00144676	6	3	3	3	0.266098	360	0.265124	0	0	4.06204	0.247794	98.4458	96.5343	7.31873	1	0	0	0	0	0	0	0
29.07.2015 15:34:54.149000	-0.135	-0.132506	-0.140577	703.855	-667.953	-0.0016276	6	3	3	3	0.241239	360	2.45277	0	0	30.833	0.247389	112.844	84.0867	110.104	1	0	0	0	0	0	0	0
29.07.2015 15:34:54.249000	-0.135	-0.132506	-0.140577	691.857	-667.953	-0.00325521	6	3	3	3	0.261457	360	5.86805	0	0	34.9217	0.246586	110.591	83.8674	102.318	1	0	0	0	0	0	0	0
29.07.2015 15:34:54.349000	-0.135	-0.132506	-0.140577	676.754	-667.953	0.00217014	6	3	3	3	0.253114	360	9.37933	0	0	35.6327	0.246282	112.179	85.6667	101.512	1	0	0	0	0	0	0	0
29.07.2015 15:34:54.449000	-0.135	-0.132506	-0.140577	653.995	-667.956	0.00072338	6	3	3	3	0.266836	360	12.9787	0	0	36.3663	0.245088	115.347	89.0613	100.644	1	0	0	0	0	0	0	0
29.07.2015 15:34:54.549000	-0.135	-0.132506	-0.140577	622.742	-667.961	0.00108507	6	3	3	3	0.246117	360	16.5869	0	0	35.9524	0.246137	118.146	92.1393	99.5764	1	0	0	0	0	0	0	0
29.07.2015 15:34:54.649000	-0.135	-0.132506	-0.140577	594.857	-667.964	0.00072338	6	3	3	3	0.265324	360	20.1475	0	0	35.5317	0.244654	119.295	93.4037	99.1326	1	0	0	0	0	0	0	0
29.07.2015 15:34:54.749000	-0.135	-0.132506	-0.140577	562.445	-667.969	0.000542535	6	3	3	3	0.238969	360	23.6955	0	0	35.4026	0.245804	119.252	93.4613	98.7491	1	0	0	0	0	0	0	0
29.07.2015 15:34:54.849000	-0.135	-0.132506	-0.140577	514.826	-667.969	0.00108507	6	3	3	3	0.246109	360	27.2317	0	0	35.3589	0.244256	119.206	93.4508	98.6107	1	0	0	0	0	0	0	0
29.07.2015 15:34:54.949000	-0.135	-0.132506	-0.140577	469.949	-667.969	0.00217014	6	3	3	3	0.277306	360	30.7763	7	0	35.5906	0.24571	119.56	93.597	99.4079	1	0.29	0	0	0	0	0	0
29.07.2015 15:34:55.049000	-0.135	-0.132506	-0.140577	431.589	-667.969	0.00108507	6	3	3	3	0.278217	360	35.1232	50	0	47.9996	0.243924	108.104	84.6681	89.7295	1	1	0	0	0	0	0	0
29.07.2015 15:34:55.149000	-0.135	-0.132506	-0.140577	395.355	-667.969	0.00108507	6	3	3	3	0.263854	360	38.0804	49.565	0	18.252	0.244604	92.1544	69.0561	88.4388	1	1	0	0	0	0	0	0
29.07.2015 15:34:55.249000	-0.135	-0.132506	-0.140577	348.346	-667.971	0.00072338	6	3	3	3	0.291147	360	39.3777	42.0501	0	11.9013	0.244061	65.7936	41.4461	93.2216	1	1	0	0	0	0	0	0
29.07.2015 15:34:55.349000	-0.135	-0.132506	-0.140577	316.469	-667.996	0	6	3	3	3	0.289397	360	40.3073	32.0503	0	8.79702	0.244271	53.8176	29.1969	94.2677	1	1	0	0	0	0	0	0
29.07.2015 15:34:55.449000	-0.135	-0.132506	-0.140577	286.852	-667.995	0.00108507	6	3	3	3	0.285045	360	40.9759	22.0502	0	6.35	0.243866	48.2977	23.5012	94.9407	1	1	0	0	0	0	0	0
29.07.2015 15:34:55.549000	-0.135	-0.132506	-0.140577	259.965	-667.996	0.000542535	6	3	3	3	0.306874	360	41.3922	12.0502	0	4.79232	0.243113	45.0757	20.2049	95.2254	1	1	0	0	0	0	0	0
29.07.2015 15:34:55.649000	-0.135	-0.132506	-0.140577	235.016	-667.992	0.00072338	6	3	3	3	0.275546	360	41.5807	5.58582	0	3.03367	0.244155	43.8371	18.6779	96.3296	1	1	0	0	0	0	0	0
29.07.2015 15:34:55.749000	-0.135	-0.132506	-0.140577	219.586	-668	0.00108507	6	3	3	3	0.302865	360	41.7046	5.45928	0	2.85406	0.243113	43.4802	18.205	96.7736	1	1	0	0	0	0	0	0
29.07.2015 15:34:55.849000	-0.135	-0.132506	-0.140577	200.857	-668.003	0.00180845	6	3	3	3	0.275215	360	41.8245	5.45928	0	1.23758	0.243728	43.2293	17.9435	96.8143	1	1	0	0	0	0	0	0
29.07.2015 15:34:55.949000	-0.135	-0.132506	-0.140577	180.879	-668.004	0.0016276	6	3	3	3	0.270018	360	41.9419	5.45928	0	1.23758	0.242477	43.0591	17.8196	96.6369	1	1	0	0	0	0	0	0
29.07.2015 15:34:56.049000	-0.135	-0.132506	-0.140577	160.271	-668.005	0.00036169	6	3	3	3	67.583	360	42.0657	5.45928	0	1.18452	0.30761	42.9508	17.6962	96.6946	1	1	1	0	0	0	0	0
29.07.2015 15:34:56.149000	-0.135	-0.132506	-0.140577	144.988	-668	0.00108507	6	3	3	3	96.9167	360	42.1826	5.45928	0	1.18452	6.24925	42.886	17.5805	96.8898	1	1	1	0	0	0	0	0
29.07.2015 15:34:56.249000	-0.135	-0.132506	-0.140577	136.466	-668.008	0.00108507	6	3	3	3	96.8353	360	42.301	5.45928	0	1.18452	10.9733	42.788	17.5223	96.7374	1	1	1	0	0	0	0	0
29.07.2015 15:34:56.349000	-0.135	-0.132506	-0.140577	129.023	-668.016	0	6	3	3	3	97.1525	360	42.4219	5.45928	0	1.18452	11.6863	42.6972	17.4678	96.5984	1	1	1	0	0	0	0	0
29.07.2015 15:34:56.449000	-0.135	-0.132506	-0.140577	125.833	-668.016	0.00217014	6	3	3	3	97.1443	360	42.5393	5.45928	0	1.18013	11.9101	42.5302	17.5213	95.7538	1	1	1	0	0	0	0	0
29.07.2015 15:34:56.549000	-0.135	-0.132506	-0.140577	125.961	-668.016	0.00434028	6	3	3	3	97.2025	360	42.6596	5.45928	0	1.17897	11.9917	42.4598	17.4126	95.9005	1	1	1	0	0	0	0	0
29.07.2015 15:34:56.649000	-0.135	-0.132506	-0.140577	127.591	-668.016	0.00397859	6	3	3	3	97.175	360	42.7755	5.45928	0	1.17889	12.0087	42.4151	17.3549	95.9505	1	1	1	0	0	0	0	0
29.07.2015 15:34:56.749000	-0.135	-0.132506	-0.140577	127.734	-668.023	0.00434028	6	3	3	3	97.1051	360	42.8875	5.45928	0	1.17885	12.014	42.447	17.2972	96.2936	1	1	1	0	0	0	0	0
29.07.2015 15:34:56.849000	-0.135	-0.132506	-0.140577	127.805	-668.023	0.00325521	6	3	3	3	97.0113	360	43.0043	5.45928	0	1.17	12.0201	42.4672	17.2926	96.3883	1	1	1	0	0	0	0	0
29.07.2015 15:34:56.949000	-0.135	-0.132506	-0.140577	127.801	-668.023	0.00108507	6	3	3	3	97.1231	360	43.1192	5.45928	0	1.16247	12.016	42.5036	17.3096	96.4628	1	1	1	0	0	0	0	0
29.07.2015 15:34:57.049000	-0.135	-0.132506	-0.140577	127.805	-668.023	0.00072338	6	3	3	3	97.1073	360	43.2332	5.45928	0	1.15649	12.027	42.5389	17.3139	96.5815	1	1	1	0	0	0	0	0
29.07.2015 15:34:57.149000	-0.135	-0.132506	-0.140577	127.805	-668.027	0.00108507	6	3	3	3	97.123	360	43.3515	5.45928	0	1.14633	12.0311	42.5578	17.3134	96.6558	1	1	1	0	0	0	0	0
29.07.2015 15:34:57.249000	-0.135	-0.132506	-0.140577	127.805	-668.026	0.00108507	6	3	3	3	97.0743	360	43.4679	5.45928	0	1.15001	12.0306	42.5725	17.3244	96.6699	1	1	1	0	0	0	0	0
29.07.2015 15:34:57.349000	-0.135	-0.132506	-0.140577	127.805	-668.031	0.00108507	6	3	3	3	97.0289	360	43.5853	5.45928	0	1.16232	12.0336	42.5687	17.3354	96.6133	1	1	1	0	0	0	0	0
29.07.2015 15:34:57.449000	-0.135	-0.132506	-0.140577	127.805	-668.036	0.00108507	6	3	3	3	96.9109	360	43.7072	5.45928	0	1.16738	12.0334	42.5743	17.3525	96.5694	1	1	1	0	0	0	0	0
29.07.2015 15:34:57.549000	-0.135	-0.132506	-0.140577	127.805	-668.039	0.00108507	6	3	3	3	97.1635	360	43.8236	5.45928	0	1.19602	12.0287	42.5827	17.3529	96.6	1	1	1	0	0	0	0	0
29.07.2015 15:34:57.649000	-0.135	-0.132506	-0.140577	127.805	-668.039	0.00289352	6	3	3	3	97.1525	360	43.941	5.45928	0	1.19544	12.0386	42.6001	17.3577	96.6481	1	1	1	0	0	0	0	0
29.07.2015 15:34:57.749000	-0.135	-0.132506	-0.140577	127.805	-668.039	0.00217014	6	3	3	3	97.0063	360	44.0619	5.45928	0	1.18449	12.0327	42.62	17.377	96.6502	1	1	1	0	0	0	0	0
29.07.2015 15:34:57.849000	-0.135	-0.132506	-0.140577	127.805	-668.039	0.00325521	6	3	3	3	96.9662	360	44.1783	5.45928	0	1.18449	12.0336	42.6289	17.3882	96.6414	1	1	1	0	0	0	0	0
29.07.2015 15:34:57.949000	-0.135	-0.132506	-0.140577	127.805	-668.039	0.00325521	6	3	3	3	97.0963	360	44.2956	5.45928	0	1.17409	12.0286	42.6459	17.3926	96.6897	1	1	1	0	0	0	0	0
29.07.2015 15:34:58.049000	-0.135	-0.132506	-0.140577	127.802	-668.039	0.00108507	6	3	3	3	108.142	360	44.414	5.45928	0	1.1733	12.0371	42.6695	17.4038	96.7374	1	1	1	0	0	0	0	0
29.07.2015 15:34:58.149000	-0.135	-0.132506	-0.140577	127.805	-668.039	0.000542535	6	3	3	3	229.551	360	44.5279	5.45928	0	1.16895	11.9515	42.6771	17.4129	96.7313	1	1	1	0	0	0	0	0
29.07.2015 15:34:58.249000	-0.135	-0.132506	-0.140577	127.805	-668.047	0.00325521	6	3	3	3	351.892	360	44.6428	5.45928	0	1.16786	11.5898	42.7096	17.4004	96.9036	1	1	1	0	0	0	0	0
29.07.2015 15:34:58.349000	-0.135	-0.132506	-0.140577	127.805	-668.043	0.00108507	6	3	3	3	386.684	360	44.7612	5.45928	0	1.16078	11.2388	42.7223	17.4262	96.8538	1	1	1	0	0	0	0	0
29.07.2015 15:34:58.449000	-0.135	-0.132506	-0.140577	127.805	-668.047	9.06756	6	3	3	3	1045.58	360	44.8727	5.45928	0	1.15697	10.8614	42.7544	17.4234	96.9886	1	1	1	0	0	0	0	0
29.07.2015 15:34:58.549000	-0.135	-0.132506	-0.140577	127.805	-668.047	17.0345	6	3	3	3	609.834	360	44.9955	5.45928	0	1.1626	10.699	42.7423	17.4947	96.6745	1	1	1	0	0	0	0	0
29.07.2015 15:34:58.649000	-0.135	-0.132506	-0.140577	127.805	-668.049	24.2101	6	3	3	3	477.411	360	45.1134	5.45928	0	1.1678	10.8071	42.7368	17.5004	96.6252	1	1	1	0	0	0	0	0
29.07.2015 15:34:58.749000	-0.135	-0.132506	-0.140577	127.805	-668.047	27.4202	6	3	3	3	624.691	360	45.2298	5.45928	0	1.17746	10.8423	42.7519	17.5017	96.6781	1	1	1	0	0	0	0	0
29.07.2015 15:34:58.849000	-0.135	-0.132506	-0.140577	127.805	-668.052	28.1192	6	3	3	3	486.829	360	45.3546	5.45928	0	1.19027	10.8806	42.7562	17.5142	96.6467	1	1	1	0	0	0	0	0
29.07.2015 15:34:58.949000	-0.135	-0.132506	-0.140577	127.805	-668.055	28.297	6	3	3	3	667.38	360	45.4705	5.45928	0	1.19224	10.8918	42.7649	17.5055	96.7131	1	1	1	0	0	0	0	0
29.07.2015 15:34:59.049000	-0.135	-0.132506	-0.140577	127.805	-668.055	28.2892	6	3	3	3	513.211	360	45.5934	5.45928	0	1.19591	10.8574	42.784	17.523	96.7129	1	1	1	0	0	0	0	0
29.07.2015 15:34:59.149000	-0.135	-0.132506	-0.140577	127.805	-668.055	28.189	6	3	3	3	630.838	360	45.7113	5.45928	0	1.1959	10.8819	42.7906	17.5183	96.7589	1	1	1	0	0	0	0	0
29.07.2015 15:34:59.249000	-0.135	-0.132506	-0.140577	127.807	-668.055	28.0722	6	3	3	3	702.603	360	45.8277	5.45928	0	1.1959	10.833	42.8041	17.5248	96.7895	1	1	1	0	0	0	0	0
29.07.2015 15:34:59.349000	-0.135	-0.132506	-0.140577	127.805	-668.055	27.9731	6	3	3	3	703.498	360	45.9501	5.45928	0	1.193	10.7929	42.8183	17.5505	96.7454	1	1	1	0	0	0	0	0
29.07.2015 15:34:59.449000	-0.135	-0.132506	-0.140577	127.805	-668.055	27.9152	6	3	3	3	1025.83	360	46.063	5.45928	0	1.17886	10.7223	42.8256	17.5264	96.8657	1	1	1	0	0	0	0	0
29.07.2015 15:34:59.549000	-0.135	-0.132506	-0.140577	127.805	-668.055	27.8554	6	3	3	3	754.937	360	46.1774	5.45928	0	1.17841	10.634	42.8327	17.5577	96.7727	1	1	1	0	0	0	0	0
29.07.2015 15:34:59.649000	-0.135	-0.132506	-0.140577	127.805	-668.055	27.7995	6	3	3	3	832.313	360	46.2978	5.45928	0	1.15672	10.7261	42.8547	17.5536	96.8727	1	1	1	0	0	0	0	0
29.07.2015 15:34:59.749000	-0.135	-0.132506	-0.140577	127.805	-668.055	27.698	6	3	3	3	812.073	360	46.4137	5.45928	0	1.15672	10.742	42.8518	17.5791	96.7643	1	1	1	0	0	0	0	0
29.07.2015 15:34:59.849000	-0.135	-0.132506	-0.140577	127.805	-668.055	27.5857	6	3	3	3	527.522	360	46.5325	5.45928	0	1.17191	10.8449	42.8554	17.5997	96.6991	1	1	1	0	0	0	0	0
29.07.2015 15:34:59.949000	-0.135	-0.132506	-0.140577	127.813	-668.055	27.5217	6	3	3	3	853.069	360	46.6519	5.45928	0	1.1736	10.9327	42.8821	17.5815	96.8708	1	1	1	0	0	0	0	0
29.07.2015 15:35:00.049000	-0.135	-0.132506	-0.140577	127.805	-668.055	27.449	6	3	3	3	702.728	360	46.7688	5.45928	0	1.19192	10.8687	42.8836	17.6002	96.8049	1	1	1	0	0	0	0	0
29.07.2015 15:35:00.149000	-0.135	-0.132506	-0.140577	127.809	-668.055	27.3937	6	3	3	3	678.706	360	46.8902	5.45928	0	1.19594	10.9194	42.8965	17.6016	96.8493	1	1	1	0	0	0	0	0
29.07.2015 15:35:00.249000	-0.135	-0.132506	-0.140577	127.807	-668.055	27.3589	6	3	3	3	735.379	360	47.0081	5.45928	0	1.19592	10.93	42.9038	17.6138	96.8307	1	1	1	0	0	0	0	0
29.07.2015 15:35:00.349000	-0.135	-0.132506	-0.140577	127.809	-668.055	27.283	6	3	3	3	786.123	360	47.126	5.45928	0	1.19591	10.9398	42.9045	17.6252	96.7895	1	1	1	0	0	0	0	0
29.07.2015 15:35:00.449000	-0.135	-0.132506	-0.140577	127.81	-668.055	27.2244	6	3	3	3	686.158	360	47.2448	5.45928	0	1.1788	10.9779	42.9112	17.6235	96.8215	1	1	1	0	0	0	0	0
29.07.2015 15:35:00.549000	-0.135	-0.132506	-0.140577	127.805	-668.055	27.0611	6	3	3	3	710.174	360	47.3607	5.45928	0	1.16786	11.008	42.9118	17.6326	96.7891	1	1	1	0	0	0	0	0
29.07.2015 15:35:00.649000	-0.135	-0.132506	-0.140577	127.81	-668.055	26.8848	6	3	3	3	520.558	360	47.4796	5.45928	0	1.17056	11.0432	42.9125	17.6564	96.7007	1	1	1	0	0	0	0	0
29.07.2015 15:35:00.749000	-0.135	-0.132506	-0.140577	127.805	-668.059	26.735	6	3	3	3	750.031	360	47.5985	5.45928	0	1.17337	11.0183	42.9157	17.6464	96.7514	1	1	1	0	0	0	0	0
29.07.2015 15:35:00.849000	-0.135	-0.132506	-0.140577	127.813	-668.057	26.6334	6	3	3	3	618.762	360	47.7134	5.45928	0	1.18013	10.9883	42.9178	17.6721	96.6608	1	1	1	0	0	0	0	0
29.07.2015 15:35:00.949000	-0.135	-0.132506	-0.140577	127.805	-668.063	26.512	6	3	3	3	792.372	360	47.8353	5.45928	0	1.19025	10.9886	42.9352	17.6888	96.6633	1	1	1	0	0	0	0	0
29.07.2015 15:35:01.049000	-0.135	-0.132506	-0.140577	127.81	-668.06	26.4645	6	3	3	3	660.531	360	47.9537	5.45928	0	1.19206	10.9706	42.9308	17.7198	96.5278	1	1	1	0	0	0	0	0
29.07.2015 15:35:01.149000	-0.135	-0.132506	-0.140577	127.809	-668.063	26.4345	6	3	3	3	563.859	360	48.0711	5.45928	0	1.19591	11.0479	42.9293	17.7329	96.4719	1	1	1	0	0	0	0	0
29.07.2015 15:35:01.249000	-0.135	-0.132506	-0.140577	127.81	-668.063	26.378	6	3	3	3	697.329	360	48.1939	5.45928	0	1.19458	11.0519	42.9226	17.7377	96.4282	1	1	1	0	0	0	0	0
29.07.2015 15:35:01.349000	-0.135	-0.132506	-0.140577	127.809	-668.063	26.3661	6	3	3	3	671.621	360	48.3088	5.45928	0	1.19013	11.0337	42.9131	17.7319	96.4137	1	1	1	0	0	0	0	0
29.07.2015 15:35:01.449000	-0.135	-0.132506	-0.140577	127.81	-668.063	26.3509	6	3	3	3	637.952	360	48.4332	5.45928	0	1.19016	11.0477	42.9049	17.7269	96.4018	1	1	1	0	0	0	0	0
29.07.2015 15:35:01.549000	-0.135	-0.132506	-0.140577	127.813	-668.063	26.3384	6	3	3	3	679.112	360	48.5501	5.45928	0	1.19034	11.0587	42.8919	17.722	96.3705	1	1	1	0	0	0	0	0
29.07.2015 15:35:01.649000	-0.135	-0.132506	-0.140577	127.813	-668.063	26.3093	6	3	3	3	499.049	360	48.6675	5.45928	0	1.19011	11.1091	42.8715	17.7358	96.2396	1	1	1	0	0	0	0	0
29.07.2015 15:35:01.749000	-0.135	-0.132506	-0.140577	127.813	-668.063	26.2999	6	3	3	3	670.514	360	48.7898	5.45928	0	1.18453	11.05	42.8512	17.7427	96.1356	1	1	1	0	0	0	0	0
29.07.2015 15:35:01.849000	-0.135	-0.132506	-0.140577	127.81	-668.063	26.28	6	3	3	3	580.552	360	48.9042	5.45928	0	1.18453	10.9732	42.8347	17.7429	96.0716	1	1	1	0	0	0	0	0
29.07.2015 15:35:01.949000	-0.135	-0.132506	-0.140577	127.813	-668.063	26.2701	6	3	3	3	694.573	360	49.0286	5.45928	0	1.20113	10.9919	42.8321	17.7255	96.1279	1	1	1	0	0	0	0	0
29.07.2015 15:35:02.049000	-0.135	-0.132506	-0.140577	127.813	-668.063	26.2641	6	3	3	3	638.268	360	49.149	5.45928	0	1.20164	10.9827	42.824	17.7206	96.116	1	1	1	0	0	0	0	0
29.07.2015 15:35:02.149000	-0.135	-0.132506	-0.140577	127.813	-668.063	26.2603	6	3	3	3	579.708	360	49.2673	5.45928	0	1.20152	11.0228	42.8167	17.7258	96.0679	1	1	1	0	0	0	0	0
29.07.2015 15:35:02.249000	-0.135	-0.132506	-0.140577	127.815	-668.063	26.258	6	3	3	3	481.941	360	49.3882	5.45928	0	1.20151	11.0408	42.8064	17.7169	96.0627	1	1	1	0	0	0	0	0
29.07.2015 15:35:02.349000	-0.135	-0.132506	-0.140577	127.82	-668.063	26.2543	6	3	3	3	674.606	360	49.5031	5.45928	0	1.18807	11.0405	42.8056	17.7097	96.087	1	1	1	0	0	0	0	0
29.07.2015 15:35:02.449000	-0.135	-0.132506	-0.140577	127.815	-668.063	26.25	6	3	3	3	515.125	360	49.627	5.45928	0	1.18471	11.0138	42.8178	17.7176	96.1039	1	1	1	0	0	0	0	0
29.07.2015 15:35:02.549000	-0.135	-0.132506	-0.140577	127.82	-668.063	26.2478	6	3	3	3	692.78	360	49.7429	5.45928	0	1.19274	10.9887	42.8128	17.7222	96.0667	1	1	1	0	0	0	0	0
29.07.2015 15:35:02.649000	-0.135	-0.132506	-0.140577	127.818	-668.063	26.25	6	3	3	3	551.907	360	49.8603	5.45928	0	1.19586	10.9999	42.8096	17.7177	96.0718	1	1	1	0	0	0	0	0
29.07.2015 15:35:02.749000	-0.135	-0.132506	-0.140577	127.816	-668.063	26.2462	6	3	3	3	671.964	360	49.9821	5.45928	0	1.19226	11.0158	42.8194	17.7098	96.1396	1	1	1	0	0	0	0	0
29.07.2015 15:35:02.849000	-0.135	-0.132506	-0.140577	127.818	-668.063	26.2475	6	3	3	3	515.001	360	50.0975	4.19501	0	1.19014	11.0023	42.77	17.8538	95.3993	1	1	1	0.37	0	0	0	0
29.07.2015 15:35:02.949000	-0.135	-0.132506	-0.140577	127.82	-668.066	26.2473	6	3	3	3	153.199	360	50.1567	2.31396	0.271609	1.19014	10.2368	43.1064	17.9503	96.3175	1	1	1	1	0	0	0	0
29.07.2015 15:35:03.049000	-0.135	-0.132506	-0.140577	127.82	-668.07	26.2482	6	3	3	3	148.241	360	50.2124	3.01813	0.975781	1.0036	8.78472	43.3942	18.2239	96.3719	1	1	1	1	0	0	0	0
29.07.2015 15:35:03.149000	-0.135	-0.132506	-0.140577	127.813	-668.063	26.2484	6	3	3	3	299.084	360	50.2841	3.41382	1.37147	0.784629	8.15226	43.5879	18.4473	96.2583	1	1	1	1	0	0	0	0
29.07.2015 15:35:03.249000	-0.135	-0.132506	-0.140577	127.82	-668.068	26.2489	6	3	3	3	440.598	360	50.3612	3.31151	1.26917	0.784629	7.7215	43.751	18.603	96.2868	1	1	1	1	0	0	0	0
29.07.2015 15:35:03.349000	-0.135	-0.132506	-0.140577	127.82	-668.066	26.2505	6	3	3	3	451.534	360	50.4243	3.05508	1.01273	0.784629	7.57011	43.9263	18.739	96.4371	1	1	1	1	0	0	0	0
29.07.2015 15:35:03.449000	-0.135	-0.132506	-0.140577	127.82	-668.065	26.2511	6	3	3	3	426.028	360	50.498	2.78113	0.738777	0.717462	7.52002	44.087	18.8831	96.5007	1	1	1	1	0	0	0	0
29.07.2015 15:35:03.549000	-0.135	-0.132506	-0.140577	127.82	-668.07	26.2516	6	3	3	3	463.142	360	50.5567	2.5683	0.525956	0.716783	7.48267	44.2402	19.0201	96.5628	1	1	1	1	0	0	0	0
29.07.2015 15:35:03.649000	-0.135	-0.132506	-0.140577	127.82	-668.065	26.2507	6	3	3	3	402.067	360	50.6104	2.35571	0.313362	0.716783	7.49424	44.3876	19.1532	96.6175	1	1	1	1	0	0	0	0
29.07.2015 15:35:03.749000	-0.135	-0.132506	-0.140577	127.82	-668.066	26.2516	6	3	3	3	407.227	360	50.6626	2.16732	0.124967	0.716783	7.50081	44.5167	19.2904	96.5862	1	1	1	1	0	0	0	0
29.07.2015 15:35:03.849000	-0.135	-0.132506	-0.140577	127.82	-668.065	26.2482	6	3	3	3	362.79	360	50.7148	2.1521	0.109751	0.629794	7.55208	44.6449	19.4038	96.643	1	1	1	1	0	0	0	0
29.07.2015 15:35:03.949000	-0.135	-0.132506	-0.140577	127.82	-668.066	26.2484	6	3	3	3	348.469	360	50.7666	2.11279	0.0704388	0.561445	7.56102	44.7537	19.5029	96.6804	1	1	1	1	0	0	0	0
29.07.2015 15:35:04.049000	-0.135	-0.132506	-0.140577	127.82	-668.068	26.2464	6	3	3	3	334.84	360	50.8183	2.27173	0.229379	0.561445	7.59285	44.8446	19.5925	96.6851	1	1	1	1	0	0	0	0
29.07.2015 15:35:04.149000	-0.135	-0.132506	-0.140577	127.82	-668.066	26.2489	6	3	3	3	421.239	360	50.871	2.08513	0.0427855	0.561445	7.56168	44.9269	19.6748	96.6853	1	1	1	1	0	0	0	0
29.07.2015 15:35:04.249000	-0.135	-0.132506	-0.140577	127.818	-668.065	26.2522	6	3	3	3	361.852	360	50.9213	2.06074	0.0183872	0.561445	7.53984	45.01	19.7505	96.7136	1	1	1	1	0	0	0	0
29.07.2015 15:35:04.349000	-0.135	-0.132506	-0.140577	127.82	-668.07	26.2549	6	3	3	3	358.82	360	50.972	2.00704	-0.035308	0.527521	7.54857	45.0816	19.8202	96.7211	1	1	1	1	0	0	0	0
29.07.2015 15:35:04.449000	-0.135	-0.132506	-0.140577	127.82	-668.068	26.2554	6	3	3	3	394.367	360	51.0202	1.99291	-0.0494338	0.514973	7.57245	45.1466	19.8824	96.7318	1	1	1	1	0	0	0	0
29.07.2015 15:35:04.549000	-0.135	-0.132506	-0.140577	127.82	-668.066	26.2576	6	3	3	3	330.249	360	51.0695	1.95803	-0.0843206	0.514973	7.56732	45.2077	19.9354	96.7626	1	1	1	1	0	0	0	0
29.07.2015 15:35:04.649000	-0.135	-0.132506	-0.140577	127.82	-668.068	26.2587	6	3	3	3	381.494	360	51.1197	1.9315	-0.110851	0.514973	7.54622	45.2584	19.9886	96.7531	1	1	1	1	0	0	0	0
29.07.2015 15:35:04.749000	-0.135	-0.132506	-0.140577	127.82	-668.066	26.2576	6	3	3	3	389.175	360	51.1685	1.89916	-0.143189	0.514973	7.55007	45.3045	20.0382	96.7395	1	1	1	1	0	0	0	0
29.07.2015 15:35:04.849000	-0.135	-0.132506	-0.140577	127.82	-668.07	26.2558	6	3	3	3	306.426	360	51.2142	1.86679	-0.175555	0.496888	7.56762	45.3449	20.0844	96.7173	1	1	1	1	0	0	0	0
29.07.2015 15:35:04.949000	-0.135	-0.132506	-0.140577	127.82	-668.07	26.2571	6	3	3	3	336.138	360	51.2615	1.88574	-0.156605	0.484831	7.59822	45.3885	20.1201	96.7475	1	1	1	1	0	0	0	0
29.07.2015 15:35:05.049000	-0.135	-0.132506	-0.140577	127.82	-668.068	26.254	6	3	3	3	393.955	360	51.3117	1.91672	-0.125632	0.484831	7.58113	45.4311	20.1589	96.7619	1	1	1	1	0	0	0	0
29.07.2015 15:35:05.149000	-0.135	-0.132506	-0.140577	127.82	-668.07	26.2473	6	3	3	3	351.639	360	51.361	1.91518	-0.127171	0.484831	7.57995	45.4621	20.1952	96.7421	1	1	1	1	0	0	0	0
29.07.2015 15:35:05.249000	-0.135	-0.132506	-0.140577	127.82	-668.07	26.2417	6	3	3	3	355.648	360	51.4092	1.91834	-0.12401	0.484831	7.59764	45.4921	20.22	96.7617	1	1	1	1	0	0	0	0
29.07.2015 15:35:05.349000	-0.135	-0.132506	-0.140577	127.82	-668.07	26.2332	6	3	3	3	358.764	360	51.4585	1.9227	-0.119647	0.486795	7.58679	45.5173	20.2495	96.7456	1	1	1	1	0	0	0	0
29.07.2015 15:35:05.449000	-0.135	-0.132506	-0.140577	127.82	-668.07	26.2308	6	3	3	3	362.406	360	51.5077	1.9169	-0.125452	0.488682	7.57941	45.5423	20.2691	96.7664	1	1	1	1	0	0	0	0
29.07.2015 15:35:05.549000	-0.135	-0.132506	-0.140577	127.82	-668.07	26.224	6	3	3	3	336.122	360	51.556	1.92828	-0.114068	0.488682	7.61463	45.5588	20.2977	96.7199	1	1	1	1	0	0	0	0
29.07.2015 15:35:05.649000	-0.135	-0.132506	-0.140577	127.82	-668.07	26.2207	6	3	3	3	302.92	360	51.6047	1.96751	-0.0748412	0.488682	7.60897	45.5753	20.3148	96.7175	1	1	1	1	0	0	0	0
29.07.2015 15:35:05.749000	-0.135	-0.132506	-0.140577	127.82	-668.07	26.2164	6	3	3	3	355.442	360	51.6555	2.0246	-0.0177464	0.488682	7.60058	45.5868	20.3286	96.7087	1	1	1	1	0	0	0	0
29.07.2015 15:35:05.849000	-0.135	-0.132506	-0.140577	127.826	-668.07	26.2174	6	3	3	3	395.013	360	51.7082	2.07393	0.0315777	0.494387	7.61529	45.5951	20.3361	96.7117	1	1	1	1	0	0	0	0
29.07.2015 15:35:05.949000	-0.135	-0.132506	-0.140577	127.824	-668.066	26.2185	6	3	3	3	398.053	360	51.7619	2.07133	0.0289817	0.499446	7.53853	45.5972	20.343	96.6932	1	1	1	1	0	0	0	0
29.07.2015 15:35:06.049000	-0.135	-0.132506	-0.140577	127.828	-668.07	26.2207	6	3	3	3	439.155	360	51.8136	2.02689	-0.0154627	0.499446	7.54071	45.6049	20.3513	96.6911	1	1	1	1	0	0	0	0
29.07.2015 15:35:06.149000	-0.135	-0.132506	-0.140577	127.828	-668.07	26.224	6	3	3	3	416.922	360	51.8629	1.92796	-0.114386	0.499446	7.52186	45.6203	20.358	96.7241	1	1	1	1	0	0	0	0
29.07.2015 15:35:06.249000	-0.135	-0.132506	-0.140577	127.828	-668.068	26.2283	6	3	3	3	340.089	360	51.9126	1.80872	-0.233631	0.499446	7.50969	45.6294	20.3857	96.6533	1	1	1	1	0	0	0	0
29.07.2015 15:35:06.349000	-0.135	-0.132506	-0.140577	127.828	-668.07	26.2348	6	3	3	3	275.986	360	51.9599	1.75001	-0.292334	0.501843	7.58087	45.6481	20.4122	96.6234	1	1	1	1	0	0	0	0
29.07.2015 15:35:06.449000	-0.135	-0.132506	-0.140577	127.828	-668.07	26.2446	6	3	3	3	326.973	360	52.0022	1.79419	-0.248156	0.503508	7.64891	45.6764	20.4146	96.7227	1	1	1	1	0	0	0	0
29.07.2015 15:35:06.549000	-0.135	-0.132506	-0.140577	127.828	-668.07	26.2467	6	3	3	3	332.798	360	52.0499	1.85867	-0.183675	0.503508	7.61101	45.6839	20.4417	96.6474	1	1	1	1	0	0	0	0
29.07.2015 15:35:06.649000	-0.135	-0.132506	-0.140577	127.828	-668.07	26.2504	6	3	3	3	323.833	360	52.1006	1.92687	-0.115479	0.503508	7.61159	45.697	20.447	96.6769	1	1	1	1	0	0	0	0
29.07.2015 15:35:06.749000	-0.135	-0.132506	-0.140577	127.828	-668.07	26.2473	6	3	3	3	299.77	360	52.1514	2.01245	-0.029897	0.503508	7.61691	45.6917	20.4848	96.5124	1	1	1	1	0	0	0	0
29.07.2015 15:35:06.849000	-0.135	-0.132506	-0.140577	127.828	-668.07	26.2496	6	3	3	3	321.551	360	52.2006	2.13287	0.090524	0.494285	7.65926	45.6709	20.5047	96.3562	1	1	1	1	0	0	0	0
29.07.2015 15:35:06.949000	-0.135	-0.132506	-0.140577	127.828	-668.07	26.2533	6	3	3	3	389.403	360	52.2543	2.24575	0.203397	0.482058	7.66997	45.6551	20.4907	96.3492	1	1	1	1	0	0	0	0
29.07.2015 15:35:07.049000	-0.135	-0.132506	-0.140577	127.828	-668.07	26.2558	6	3	3	3	410.308	360	52.3101	2.28386	0.241511	0.482058	7.59576	45.6355	20.478	96.3231	1	1	1	1	0	0	0	0
29.07.2015 15:35:07.149000	-0.135	-0.132506	-0.140577	127.828	-668.07	26.2587	6	3	3	3	374.521	360	52.3663	2.26167	0.21932	0.482058	7.5838	45.6144	20.4718	96.266	1	1	1	1	0	0	0	0
29.07.2015 15:35:07.249000	-0.135	-0.132506	-0.140577	127.828	-668.07	26.2652	6	3	3	3	379.483	360	52.421	2.23174	0.189394	0.482058	7.60104	45.5987	20.4622	96.2429	1	1	1	1	0	0	0	0
29.07.2015 15:35:07.349000	-0.135	-0.132506	-0.140577	127.828	-668.07	26.2695	6	3	3	3	403.209	360	52.4792	2.18707	0.14472	0.551573	7.59346	45.5953	20.4442	96.2985	1	1	1	1	0	0	0	0
29.07.2015 15:35:07.449000	-0.135	-0.132506	-0.140577	127.828	-668.07	26.2742	6	3	3	3	358.455	360	52.5354	2.127	0.0846551	0.555232	7.57694	45.594	20.4509	96.2677	1	1	1	1	0	0	0	0
29.07.2015 15:35:07.549000	-0.135	-0.132506	-0.140577	127.828	-668.07	26.2744	6	3	3	3	349.86	360	52.5871	2.08633	0.0439796	0.555232	7.58452	45.6003	20.4553	96.2752	1	1	1	1	0	0	0	0
29.07.2015 15:35:07.649000	-0.135	-0.132506	-0.140577	127.828	-668.07	26.2746	6	3	3	3	312.93	360	52.6398	2.07597	0.03362	0.555232	7.61088	45.6038	20.4612	96.266	1	1	1	1	0	0	0	0
29.07.2015 15:35:07.749000	-0.135	-0.132506	-0.140577	127.828	-668.07	26.2766	6	3	3	3	338.441	360	52.6941	2.10306	0.0607147	0.550172	7.63296	45.6119	20.4638	96.2871	1	1	1	1	0	0	0	0
29.07.2015 15:35:07.849000	-0.135	-0.132506	-0.140577	127.828	-668.07	26.2753	6	3	3	3	352.389	360	52.7478	2.14692	0.104574	0.540776	7.65359	45.618	20.4686	96.292	1	1	1	1	0	0	0	0
29.07.2015 15:35:07.949000	-0.135	-0.132506	-0.140577	127.828	-668.07	26.2755	6	3	3	3	307.683	360	52.8	2.18973	0.147377	0.540776	7.58019	45.6097	20.4784	96.2226	1	1	1	1	0	0	0	0
29.07.2015 15:35:08.049000	-0.135	-0.132506	-0.140577	127.833	-668.07	26.2811	6	3	3	3	329.093	360	52.8532	2.26422	0.221867	0.540776	7.63071	45.6025	20.4706	96.2251	1	1	1	1	0	0	0	0
29.07.2015 15:35:08.149000	-0.135	-0.132506	-0.140577	127.828	-668.07	26.2864	6	3	3	3	369.639	360	52.9119	2.34025	0.297899	0.540776	7.6408	45.5876	20.4619	96.2011	1	1	1	1	0	0	0	0
29.07.2015 15:35:08.249000	-0.135	-0.132506	-0.140577	127.836	-668.07	26.2952	6	3	3	3	364.21	360	52.9706	2.3853	0.342955	0.555875	7.61547	45.5725	20.449	96.1929	1	1	1	1	0	0	0	0
29.07.2015 15:35:08.349000	-0.135	-0.132506	-0.140577	127.828	-668.07	26.2988	6	3	3	3	351.841	360	53.0333	2.4096	0.367248	0.557741	7.59806	45.5455	20.4334	96.149	1	1	1	1	0	0	0	0
