Repository: Bekyilma/Weld-break-prediction

====================================
              WELD BREAK PREDICTION CHALLENGE
            ====================================

**Author**
- [Bereket Abera Yilma](bereketabera.yilma@studenti.unitn.it)

* * *

## Running the  experiments

Run the `Run.sh` runner script from a terminal, like this:
```
$ bash Run.sh
```
 This script calls the `preprocess.py` script to preprocess datasets from OK and WB folders,
 the  preprocessing results will be dumped into the directory as pickle files
 then it calls the `Classyfy.py` which loads the preprocessed data and performs the classification task
 and displays results

* * *

File: OK/0293532S.txt (part 1 of 2)
Time	[76:0]	[76:1]	[76:2]	[76:4]	[76:8]	[76:70]	[76:71]	[78:0]	[78:1]	[78:2]	[79:2]	[79:3]	[79:4]	[79:8]	[79:9]	[79:10]	[79:11]	[79:12]	[79:13]	[79:14]	[79.0]	[79.1]	[79.2]	[79.3]	[79.4]	[79.5]	[79.6]	[79.8]
time	Hoogteverstelling - Referentie positie (mm)	Hoogteverstelling - AZ gemeten positie (mm)	Hoogteverstelling - BZ gemeten positie (mm)	Transfert Ingang - Gemeten positie (mm)	Transfert Uitgang - Gemeten positie (mm)	Aardgas - actueel debiet	Stappenschakelaar - gemeten pos	Laspos Ing - positie discreet	Laspos Uitg - positie discreet	Schaafverstelling - positie discreet	Stuikraam - Totale Stroommeting RMS-waarde (A)	Stuikraam - Stroomreferentie (A)	Stuikraam - Positie AZ (mm, pulsgever)	Stuikraam - Referentie Servo-ventiel (%)	Stuikraam - Trim door I-regelaar (%)	Stuikraam - Gemeten snelheid (mm/s, pulsgever)	Secundaire lasspanning	Stuikraam - Druk stuikcilinder voorkamer (=laszijde)  (bar)	Stuikraam - Druk stuikcilinder terugloopkamer  (bar)	Stuikraam - Netto voorwaartse kracht op stuikraam (kN)	Stuikraam - P1	Stuikraam - P2	Stuikraam - P3	Stuikraam - P4	Stuikraam - P5	Stuikraam - P6	Stuikraam - P7	Stuikraam - Openen stuikventielen	

Lasparameter.Ingang - Coil ID	0293532S
Lasparameter.Ingang - Dikte (um)	3620
Lasparameter.Ingang - Breedte (mm)	1333
Lasparameter.Ingang - Materiaal	0001
Lasparameter.Uitgang - Coil ID	0293529S
Lasparameter.Uitgang - Dikte (um)	3590
Lasparameter.Uitgang - Breedte (mm)	1334
Lasparameter.Uitgang - Materiaal	0001
Lasparameter.P2 (mm)	32.0
Lasparameter.P3 (mm)	42.0
Lasparameter.P4 (mm)	50.1
Lasparameter.P5 (mm)	56.6
Lasparameter.P6 (mm)	62.3
Lasparameter.P7 (mm)	66.1
Lasparameter.Vonksnelheid (mm/s)	1.20
Lasparameter.Lassnelheid (mm/s)	0.48
Lasparameter.Stroom Referentie (A)	0360
Lasparameter.Stroomtoename (µA/s2)	46.3
Lasparameter.Stuikstroomtijd (per)	0008
Lasparameter.Afkoeltijd Stuik (per)	0010
Lasparameter.Stuikdruk (bar)	0103
Lasparameter.Stuiksnelheid (%)	90.0

23.07.2015 05:17:08.550000	-0.015	-0.00856605	-0.0127401	0	0.00390625	-0.00488281	5	3	3	3	0.24608	360	0	0	0	0	0.306416	4.9382	121.919	-447.896	1	0	0	0	0	0	0	0
23.07.2015 05:17:08.650000	-0.015	-0.00856605	-0.0127401	0	-0.0234375	-0.00434028	5	3	3	3	0.26272	360	0	0	0	0	0.307595	5.78625	121.913	-444.625	1	0	0	0	0	0	0	0
23.07.2015 05:17:08.750000	-0.015	-0.00856605	-0.0127401	0	-0.0208333	-0.00325521	5	3	3	3	0.255899	360	0	0	0	0	0.306713	5.32481	121.875	-446.249	1	0	0	0	0	0	0	0
23.07.2015 05:17:08.850000	-0.015	-0.00856605	-0.0127401	0	-0.015625	-0.00325521	5	3	3	3	0.244761	360	0	0	0	0	0.304159	5.3126	121.858	-446.23	1	0	0	0	0	0	0	0
23.07.2015 05:17:08.950000	-0.015	-0.00856605	-0.0127401	0	-0.0234375	-0.00470197	5	3	3	3	0.250228	360	0	0	0	0	0.300933	7.18619	121.909	-439.25	1	0	0	0	0	0	0	0
23.07.2015 05:17:09.050000	-0.015	-0.00856605	-0.0127401	0	0.0117188	-0.00542535	5	3	3	3	0.24564	360	0	0	0	0	0.298076	2.764	121.746	-455.557	1	0	0	0	0	0	0	0
23.07.2015 05:17:09.150000	-0.015	-0.00856605	-0.0127401	0	0.015625	-0.00506366	5	3	3	3	0.230454	360	0	0	0	0	0.295869	2.50539	121.695	-456.351	1	0	0	0	0	0	0	0
23.07.2015 05:17:09.250000	-0.015	-0.00856605	-0.0127401	0	-0.0976563	-0.00542535	5	3	3	3	0.242499	360	0	0	0	0	0.293873	3.11979	121.68	-453.944	1	0	0	0	0	0	0	0
23.07.2015 05:17:09.350000	-0.015	-0.00856605	-0.0127401	0	-0.940104	-0.00795718	5	3	3	3	0.228031	360	0	0	0	0	0.29226	6.07855	121.745	-442.865	1	0	0	0	0	0	0	0
23.07.2015 05:17:09.450000	-0.015	-0.00856605	-0.0127401	0	-3.60156	-0.00759549	5	3	3	3	0.248335	360	0	0	0	0	0.289945	6.33088	121.814	-442.16	1	0	0	0	0	0	0	0
23.07.2015 05:17:09.550000	-0.015	-0.00856605	-0.0127401	-0.015625	-15.0807	-0.00614873	5	3	3	3	0.241607	360	0	0	0	0	0.290082	2.74673	121.622	-455.148	1	0	0	0	0	0	0	0
23.07.2015 05:17:09.650000	-0.015	-0.00856605	-0.0127401	0	-33.5898	-0.00759549	5	3	3	3	0.22464	360	0	0	0	0	0.288057	4.46297	121.639	-448.642	1	0	0	0	0	0	0	0
23.07.2015 05:17:09.750000	-0.015	-0.00856605	-0.0127401	0	-65.0469	-0.00614873	5	3	3	3	0.249292	360	0	0	0	0	0.286914	4.68252	121.644	-447.821	1	0	0	0	0	0	0	0
23.07.2015 05:17:09.850000	-0.015	-0.00856605	-0.0127401	0	-91.5977	-0.00488281	5	3	3	3	0.248879	360	0	0	0	0	0.286017	5.71081	121.635	-443.851	1	0	0	0	0	0	0	0
23.07.2015 05:17:09.950000	-0.015	-0.00856605	-0.0127401	0	-122.305	-0.00578704	5	3	3	3	0.252906	360	0	0	0	0	0.288744	5.1511	121.605	-445.877	1	0	0	0	0	0	0	0
23.07.2015 05:17:10.050000	-0.015	-0.00856605	-0.0127401	0	-156.582	-0.00542535	5	3	3	3	0.247558	360	0	0	0	0	0.291913	5.30894	121.587	-445.204	1	0	0	0	0	0	0	0
23.07.2015 05:17:10.150000	-0.015	-0.00856605	-0.0127401	0	-210.357	-0.00289352	5	3	3	3	0.24429	360	0	0	0	0	0.293967	6.04584	121.581	-442.359	1	0	0	0	0	0	0	0
23.07.2015 05:17:10.250000	-0.015	-0.00856605	-0.0127401	0	-247.328	-0.00271267	5	3	3	3	0.228234	360	0	0	0	0	0.297135	5.57164	121.545	-444.038	1	0	0	0	0	0	0	0
23.07.2015 05:17:10.350000	-0.015	-0.00856605	-0.0127401	0	-286.31	-0.00180845	5	3	3	3	0.228695	360	0	0	0	0	0.299023	5.12967	121.516	-445.618	1	0	0	0	0	0	0	0
23.07.2015 05:17:10.450000	-0.015	-0.00856605	-0.0127401	-0.0117188	-333.762	-0.0016276	5	3	3	3	0.248422	360	0	0	0	0	0.301628	4.08802	121.448	-449.349	1	0	0	0	0	0	0	0
23.07.2015 05:17:10.550000	-0.015	-0.00856605	-0.0127401	0	-381.005	-0.00108507	5	3	3	3	0.25183	360	0	0	0	0	0.302358	3.0264	121.37	-453.113	1	0	0	0	0	0	0	0
23.07.2015 05:17:10.650000	-0.015	-0.00856605	-0.0127401	0.175781	-420.855	-0.0016276	5	3	3	3	0.238917	360	0	0	0	0	0.304673	5.01743	121.398	-445.598	1	0	0	0	0	0	0	0
23.07.2015 05:17:10.750000	-0.015	-0.00856605	-0.0127401	0.838542	-460.349	-0.00108507	5	3	3	3	0.232056	360	0	0	0	0	0.305237	5.38243	121.389	-444.166	1	0	0	0	0	0	0	0
23.07.2015 05:17:10.850000	-0.015	-0.00856605	-0.0127401	11.9922	-515.906	-0.0016276	5	3	3	3	0.25356	360	0	0	0	0	0.307002	4.25916	121.342	-448.286	1	0	0	0	0	0	0	0
23.07.2015 05:17:10.950000	-0.015	-0.00856605	-0.0127401	28.7552	-554.409	-0.00180845	5	3	3	3	0.238138	360	0	0	0	0	0.30685	4.56587	121.318	-447.021	1	0	0	0	0	0	0	0
23.07.2015 05:17:11.050000	-0.015	-0.00856605	-0.0127401	47.3125	-586.305	-0.0016276	5	3	3	3	0.25154	360	0	0	0	0	0.308297	4.85055	121.299	-445.859	1	0	0	0	0	0	0	0
23.07.2015 05:17:11.150000	-0.015	-0.00856605	-0.0127401	75.2214	-613.784	-0.00108507	5	3	3	3	0.227615	360	0	0	0	0	0.309578	4.51827	121.27	-447.018	1	0	0	0	0	0	0	0
23.07.2015 05:17:11.250000	-0.015	-0.00856605	-0.0127401	112.879	-637.426	-0.0016276	5	3	3	3	0.231671	360	0	0	0	0	0.3102	4.39924	121.238	-447.353	1	0	0	0	0	0	0	0
23.07.2015 05:17:11.350000	-0.015	-0.00856605	-0.0127401	147.523	-651.107	-0.00108507	5	3	3	3	0.235618	360	0	0	0	0	0.311024	4.57064	121.218	-446.618	1	0	0	0	0	0	0	0
23.07.2015 05:17:11.450000	-0.015	-0.00856605	-0.0127401	185.93	-660.605	-0.00108507	5	3	3	3	0.244318	360	0	0	0	0	0.311646	4.18226	121.184	-447.977	1	0	0	0	0	0	0	0
23.07.2015 05:17:11.550000	-0.015	-0.00856605	-0.0127401	232.956	-665.956	-0.00325521	5	3	3	3	0.243402	360	0	0	0	0	0.312486	4.45283	121.16	-446.848	1	0	0	0	0	0	0	0
23.07.2015 05:17:11.650000	-0.015	-0.00856605	-0.0127401	286.211	-667.848	-0.0016276	5	3	3	3	0.245769	360	0	0	0	0	0.311929	4.80361	121.143	-445.439	1	0	0	0	0	0	0	0
23.07.2015 05:17:11.750000	-0.015	-0.00856605	-0.0127401	327.977	-667.94	-0.00325521	5	3	3	3	0.236432	360	0	0	0	0	0.31292	4.46944	121.113	-446.606	1	0	0	0	0	0	0	0
23.07.2015 05:17:11.850000	-0.015	-0.00856605	-0.0127401	369.914	-667.945	-0.0016276	5	3	3	3	0.238191	360	0	0	0	0	0.312645	4.54231	121.088	-446.231	1	0	0	0	0	0	0	0
23.07.2015 05:17:11.950000	-0.015	-0.00856605	-0.0127401	421.867	-667.945	-0.00144676	5	3	3	3	0.241136	360	0	0	0	0	0.313802	5.11222	121.082	-444.025	1	0	0	0	0	0	0	0
23.07.2015 05:17:12.050000	-0.015	-0.00856605	-0.0127401	463.477	-667.945	-0.0016276	5	3	3	3	0.231191	360	0	0	0	0	0.313795	4.73611	121.051	-445.345	1	0	0	0	0	0	0	0
23.07.2015 05:17:12.150000	-0.015	-0.00856605	-0.0127401	488.164	-667.945	-0.00180845	5	3	3	3	0.241622	360	0	0	0	0	0.315242	4.33607	121.013	-446.734	1	0	0	0	0	0	0	0
23.07.2015 05:17:12.250000	-0.015	-0.00856605	-0.0127401	503.008	-667.949	-0.0016276	5	3	3	3	0.246531	360	0	0	0	0	0.315806	4.5522	120.991	-445.819	1	0	0	0	0	0	0	0
23.07.2015 05:17:12.350000	-0.015	-0.00856605	-0.0127401	523.797	-667.951	-0.00289352	5	3	3	3	0.248854	360	0	0	0	0	0.316551	4.64834	120.967	-445.362	1	0	0	0	0	0	0	0
23.07.2015 05:17:12.450000	-0.015	-0.00856605	-0.0127401	539.609	-667.953	-0.00325521	5	3	3	3	0.234274	360	0	0	0	0	0.317976	4.4062	120.937	-446.173	1	0	0	0	0	0	0	0
23.07.2015 05:17:12.550000	-0.015	-0.00856605	-0.0127401	554.82	-667.953	-0.0036169	5	3	3	3	0.238316	360	0	0	0	0	0.319727	4.49452	120.953	-445.895	1	0	0	0	0	0	0	0
23.07.2015 05:17:12.650000	-0.015	-0.00856605	-0.0127401	573.316	-667.953	-0.00379774	5	3	3	3	0.23851	360	0	0	0	0	0.321441	4.68124	121.134	-445.874	1	0	0	0	0	0	0	0
23.07.2015 05:17:12.750000	-0.015	-0.00856605	-0.0127401	591.409	-667.953	-0.00397859	5	3	3	3	0.247628	360	0	0	0	0	0.322772	4.59737	121.338	-446.977	1	0	0	0	0	0	0	0
23.07.2015 05:17:12.850000	-0.015	-0.00856605	-0.0127401	605.543	-667.953	-0.00325521	5	3	3	3	0.240914	360	0	0	0	0	0.325388	4.51418	121.654	-448.501	1	0	0	0	0	0	0	0
23.07.2015 05:17:12.950000	-0.015	-0.00856605	-0.0127401	620.112	-667.953	-0.00397859	5	3	3	3	0.236654	360	0	0	0	0	0.32798	4.56087	122.905	-453.115	1	0	0	0	0	0	0	0
23.07.2015 05:17:13.050000	-0.015	-0.00856605	-0.0127401	636.961	-667.957	-0.00434028	5	3	3	3	0.234326	360	0	0	0	0	0.330584	4.57649	123.032	-453.541	1	0	0	0	0	0	0	0
23.07.2015 05:17:13.150000	-0.015	-0.00856605	-0.0127401	652.841	-667.961	-0.00434028	5	3	3	3	0.245028	360	0	0	0	0	0.332031	4.52897	123.364	-454.993	1	0	0	0	0	0	0	0
23.07.2015 05:17:13.250000	-0.015	-0.00856605	-0.0127401	665.453	-667.961	-0.00488281	5	3	3	3	0.23599	360	0	0	0	0	0.334925	4.52876	123.714	-456.336	1	0	0	0	0	0	0	0
23.07.2015 05:17:13.350000	-0.015	-0.00856605	-0.0127401	676.885	-667.961	-0.00506366	5	3	3	3	0.244995	360	0	0	0	0	0.337652	4.51192	123.904	-457.129	1	0	0	0	0	0	0	0
23.07.2015 05:17:13.450000	-0.015	-0.00856605	-0.0127401	691.203	-667.961	-0.00379774	5	3	3	3	0.242283	360	0	0	0	0	0.341146	3.76952	124.131	-460.84	1	0	0	0	0	0	0	0
23.07.2015 05:17:13.550000	-0.015	-0.00856605	-0.0127401	699.148	-667.969	-0.0072338	5	3	3	3	0.237741	360	0	0	0	0	0.34375	4.34034	124.391	-459.649	1	0	0	0	0	0	0	0
23.07.2015 05:17:13.650000	-0.015	-0.00856605	-0.0127401	704.555	-667.969	-0.00868056	5	3	3	3	0.232524	360	0	0	0	0	0.346933	4.51668	124.535	-459.526	1	0	0	0	0	0	0	0
23.07.2015 05:17:13.750000	-0.015	-0.00856605	-0.0127401	706.195	-667.966	-0.0072338	5	3	3	3	0.232512	360	0	0	0	0	0.350116	4.23115	124.751	-461.448	1	0	0	0	0	0	0	0
23.07.2015 05:17:13.850000	-0.015	-0.00856605	-0.0127401	707.043	-667.969	-0.00542535	5	3	3	3	0.248681	360	0	0	0	0	0.351273	4.26368	125.318	-463.491	1	0	0	0	0	0	0	0
23.07.2015 05:17:13.950000	-0.015	-0.00856605	-0.0127401	707.07	-667.969	-0.00687211	5	3	3	3	0.231495	360	0	0	0	0	0.352865	4.50111	125.437	-463.04	1	0	0	0	0	0	0	0
23.07.2015 05:17:14.050000	-0.015	-0.00856605	-0.0127401	707.07	-667.969	-0.00705295	5	3	3	3	0.240701	360	0	0	0	0	0.352865	4.8019	125.512	-462.174	1	0	0	0	0	0	0	0
23.07.2015 05:17:14.150000	-0.015	-0.00856605	-0.0127401	707.07	-667.969	-0.00687211	5	3	3	3	0.241614	360	0	0	0	0	0.353588	4.57692	125.657	-463.593	1	0	0	0	0	0	0	0
23.07.2015 05:17:14.250000	-0.015	-0.00856605	-0.0127401	707.07	-667.965	-0.00651042	5	3	3	3	0.240711	360	0	0	0	0	0.35272	4.49165	125.883	-464.782	1	0	0	0	0	0	0	0
23.07.2015 05:17:14.350000	-0.015	-0.00856605	-0.0127401	707.07	-667.969	-0.00578704	5	3	3	3	0.233917	360	0	0	0	0	0.352431	4.51045	126.134	-465.671	1	0	0	0	0	0	0	0
23.07.2015 05:17:14.450000	-0.015	-0.00856605	-0.0127401	707.07	-667.969	-0.00488281	5	3	3	3	0.229231	360	0	0	0	0	0.349537	4.41285	126.331	-466.799	1	0	0	0	0	0	0	0
23.07.2015 05:17:14.550000	-0.015	-0.00856605	-0.0127401	707.07	-667.969	-0.00434028	5	3	3	3	0.247227	360	0	0	0	0	0.348235	4.36335	126.497	-467.625	1	0	0	0	0	0	0	0
23.07.2015 05:17:14.650000	-0.015	-0.00856605	-0.0127401	707.07	-667.973	-0.00542535	5	3	3	3	0.216512	360	0	0	0	0	0.346499	4.5005	126.645	-467.667	1	0	0	0	0	0	0	0
23.07.2015 05:17:14.750000	-0.015	-0.00856605	-0.0127401	707.07	-667.969	-0.00325521	5	3	3	3	0.223491	360	0	0	0	0	0.344473	4.53316	126.78	-468.059	1	0	0	0	0	0	0	0
23.07.2015 05:17:14.850000	-0.015	-0.00856605	-0.0127401	707.07	-667.969	-0.00379774	5	3	3	3	0.22715	360	0	0	0	0	0.340422	4.44185	126.925	-468.962	1	0	0	0	0	0	0	0
23.07.2015 05:17:14.950000	-0.015	-0.00856605	-0.0127401	707.07	-667.974	-0.0036169	5	3	3	3	0.255904	360	0	0	0	0	0.33478	4.50917	126.956	-468.825	1	0	0	0	0	0	0	0
23.07.2015 05:17:15.050000	-0.015	-0.00856605	-0.0127401	707.07	-667.977	-0.00379774	5	3	3	3	0.247012	360	0	0	0	0	0.328414	4.47554	127.06	-469.352	1	0	0	0	0	0	0	0
23.07.2015 05:17:15.150000	-0.015	-0.00856605	-0.0127401	707.07	-667.977	-0.00397859	5	3	3	3	0.239064	360	0	0	0	0	0.322049	4.47444	127.527	-471.144	1	0	0	0	0	0	0	0
23.07.2015 05:17:15.250000	-0.015	-0.00856605	-0.0127401	707.07	-667.977	-0.00379774	5	3	3	3	0.243991	360	0	0	0	0	0.318287	4.48158	127.559	-471.24	1	0	0	0	0	0	0	0
23.07.2015 05:17:15.350000	-0.015	-0.00856605	-0.0127401	707.07	-667.977	-0.00325521	5	3	3	3	0.249271	360	0	0	0	0	0.312355	4.49153	127.527	-471.077	1	0	0	0	0	0	0	0
23.07.2015 05:17:15.450000	-0.015	-0.00856605	-0.0127401	707.074	-667.977	-0.00325521	5	3	3	3	0.24131	360	0	0	0	0	0.308883	3.85833	127.514	-473.454	1	0	0	0	0	0	0	0
23.07.2015 05:17:15.550000	-0.015	-0.00856605	-0.0127401	707.078	-667.982	-0.00578704	5	3	3	3	0.232067	360	0	0	0	0	0.302517	4.32478	127.664	-472.241	1	0	0	0	0	0	0	0
23.07.2015 05:17:15.650000	-0.015	-0.00856605	-0.0127401	707.078	-667.98	-0.00542535	5	3	3	3	0.24608	360	0	0	0	0	0.299045	4.30769	125.824	-465.262	1	0	0	0	0	0	0	0
23.07.2015 05:17:15.750000	-0.015	-0.00856605	-0.0127401	707.078	-667.984	-0.00397859	5	3	3	3	0.230905	360	0	0	0	0	0.295284	5.43846	127.961	-469.113	1	0	0	0	0	0	0	0
23.07.2015 05:17:15.850000	-0.015	-0.00856605	-0.0127401	707.094	-667.977	-0.00488281	5	3	3	3	0.239773	360	0	0	0	0	0.292101	5.25736	128.294	-471.082	1	0	0	0	0	0	0	0
23.07.2015 05:17:15.950000	-0.015	-0.00856605	-0.0127401	707.091	-667.971	-0.00506366	5	3	3	3	0.243693	360	0	0	0	0	0.288773	4.64864	127.832	-471.643	1	0	0	0	0	0	0	0
23.07.2015 05:17:16.050000	-0.015	-0.00856605	-0.0127401	707.094	-667.98	-0.00542535	5	3	3	3	0.210031	360	0	0	0	0	0.286169	4.79843	127.195	-468.633	1	0	0	0	0	0	0	0
23.07.2015 05:17:16.150000	-0.015	-0.00856605	-0.0127401	707.094	-667.979	-0.00651042	5	3	3	3	0.225417	360	0	0	0	0	0.283854	5.12107	126.923	-466.354	1	0	0	0	0	0	0	0
23.07.2015 05:17:16.250000	-0.015	-0.00856605	-0.0127401	707.094	-667.977	-0.00705295	5	3	3	3	0.220776	360	0	0	0	0	0.281539	4.71792	126.711	-467.086	1	0	0	0	0	0	0	0
23.07.2015 05:17:16.350000	-0.015	-0.00856605	-0.0127401	707.094	-667.979	-0.0072338	5	3	3	3	0.238239	360	0	0	0	0	0.279659	4.82162	126.703	-466.66	1	0	0	0	0	0	0	0
23.07.2015 05:17:16.450000	-0.015	-0.00856605	-0.0127401	707.09	-667.977	-0.00651042	5	3	3	3	0.252295	360	0	0	0	0	0.276476	5.02646	126.902	-466.637	1	0	0	0	0	0	0	0
23.07.2015 05:17:16.550000	-0.015	-0.00856605	-0.0127401	707.091	-667.977	-0.00687211	5	3	3	3	0.238444	360	0	0	0	0	0.274595	4.8702	126.741	-466.619	1	0	0	0	0	0	0	0
23.07.2015 05:17:16.650000	-0.015	-0.00856605	-0.0127401	707.09	-667.98	-0.00759549	5	3	3	3	0.2501	360	0	0	0	0	0.270255	4.77126	126.496	-466.058	1	0	0	0	0	0	0	0
23.07.2015 05:17:16.750000	-0.015	-0.00856605	-0.0127401	707.089	-667.977	-0.0072338	5	3	3	3	0.254273	360	0	0	0	0	0.267795	4.72597	126.241	-465.256	1	0	0	0	0	0	0	0
23.07.2015 05:17:16.850000	-0.015	-0.00856605	-0.0127401	707.09	-667.98	-0.00705295	5	3	3	3	0.254494	360	0	0	0	0	0.263166	4.38557	125.969	-465.52	1	0	0	0	0	0	0	0
23.07.2015 05:17:16.950000	-0.015	-0.00856605	-0.0127401	707.089	-667.979	-0.00542535	5	3	3	3	0.246803	360	0	0	0	0	0.260706	14.0808	115.77	-389.346	1	0	0	0	0	0	0	0
23.07.2015 05:17:17.050000	-0.015	-0.00856605	-0.0127401	706.957	-667.98	-0.00488281	5	3	3	3	0.24671	360	0.334763	0	0	5.16233	0.255787	100.8	91.5779	35.3095	1	0	0	0	0	0	0	0
23.07.2015 05:17:17.150000	-0.015	-0.00856605	-0.0127401	701.617	-667.977	-0.00470197	5	3	3	3	0.229426	360	2.68507	0	0	31.7858	0.252459	111.012	82.878	107.72	1	0	0	0	0	0	0	0
23.07.2015 05:17:17.250000	-0.015	-0.00856605	-0.0127401	688.898	-667.973	-0.00488281	5	3	3	3	0.240131	360	6.07896	0	0	34.4677	0.249566	109.266	82.7822	101.401	1	0	0	0	0	0	0	0
23.07.2015 05:17:17.350000	-0.015	-0.00856605	-0.0127401	673.201	-667.977	-0.00434028	5	3	3	3	0.250484	360	9.56536	0	0	35.3574	0.246528	111.092	85.0156	99.8412	1	0	0	0	0	0	0	0
23.07.2015 05:17:17.450000	-0.015	-0.00856605	-0.0127401	648.074	-667.98	-0.00542535	5	3	3	3	0.241787	360	13.0836	0	0	35.2261	0.244792	114.674	88.6064	99.8061	1	0	0	0	0	0	0	0
23.07.2015 05:17:17.550000	-0.015	-0.00856605	-0.0127401	617.289	-667.984	-0.00506366	5	3	3	3	0.218568	360	16.5959	0	0	34.9151	0.242188	117.432	91.6158	98.8465	1	0	0	0	0	0	0	0
23.07.2015 05:17:17.650000	-0.015	-0.00856605	-0.0127401	588.527	-667.984	-0.00379774	5	3	3	3	0.245152	360	20.0445	0	0	34.4272	0.242477	118.701	92.9519	98.5895	1	0	0	0	0	0	0	0
23.07.2015 05:17:17.750000	-0.015	-0.00856605	-0.0127401	555.471	-667.984	-0.00397859	5	3	3	3	0.243118	360	23.4817	0	0	34.4701	0.24103	118.856	93.2466	98.0524	1	0	0	0	0	0	0	0
23.07.2015 05:17:17.850000	-0.015	-0.00856605	-0.0127401	509.984	-667.984	-0.00434028	5	3	3	3	0.240564	360	26.9163	0	0	34.5964	0.241609	118.704	93.1476	97.8519	1	0	0	0	0	0	0	0
23.07.2015 05:17:17.950000	-0.015	-0.00856605	-0.0127401	462.828	-667.984	-0.00325521	5	3	3	3	0.255239	360	30.354	0	0	34.589	0.239728	118.955	93.4105	97.8064	1	0.02	0	0	0	0	0	0
23.07.2015 05:17:18.050000	-0.015	-0.00856605	-0.0127401	424.688	-667.984	-0.00379774	5	3	3	3	0.242283	360	34.2045	40.5	0	45.3358	0.241182	113.413	85.6648	106.241	1	1	0	0	0	0	0	0
23.07.2015 05:17:18.150000	-0.015	-0.00856605	-0.0127401	389.315	-667.987	-0.00434028	5	3	3	3	0.246805	360	38.0729	49.997	0	29.8983	0.239873	101.517	80.4395	80.7017	1	1	0	0	0	0	0	0
23.07.2015 05:17:18.250000	-0.015	-0.00856605	-0.0127401	342.645	-668.016	-0.00488281	5	3	3	3	0.235111	360	39.8895	44.7501	0	13.0203	0.239887	76.714	53.787	87.7828	1	1	0	0	0	0	0	0
23.07.2015 05:17:18.350000	-0.015	-0.00856605	-0.0127401	310.979	-668.021	-0.00470197	5	3	3	3	0.244742	360	40.954	34.7502	0	11.4348	0.240596	58.6019	34.3715	92.7737	1	1	0	0	0	0	0	0
23.07.2015 05:17:18.450000	-0.015	-0.00856605	-0.0127401	281.516	-668.031	-0.00488281	5	3	3	3	0.220269	360	41.7056	24.7502	0	8.23977	0.241464	51.123	26.6131	93.8435	1	1	0	0	0	0	0	0
23.07.2015 05:17:18.550000	-0.015	-0.00856605	-0.0127401	253.932	-668.023	-0.00325521	5	3	3	3	56.8449	360	42.1702	9.47784	0	5.51728	0.726128	46.8158	22.5557	92.887	1	1	1	0	0	0	0	0
23.07.2015 05:17:18.650000	-0.015	-0.00856605	-0.0127401	232.582	-668.023	-0.00325521	5	3	3	3	86.1255	360	42.3318	5.26954	0	3.25081	6.51085	45.5027	20.4111	96.0707	1	1	1	0	0	0	0	0
23.07.2015 05:17:18.750000	-0.015	-0.00856605	-0.0127401	216.255	-668.023	-0.00397859	5	3	3	3	86.2722	360	42.4691	5.26954	0	1.94332	10.435	44.1386	19.3954	94.7367	1	1	1	0	0	0	0	0
23.07.2015 05:17:18.850000	-0.015	-0.00856605	-0.0127401	197.707	-668.023	-0.00488281	5	3	3	3	86.3594	360	42.6019	5.26954	0	1.50341	11.5068	43.837	18.8073	95.8335	1	1	1	0	0	0	0	0
23.07.2015 05:17:18.950000	-0.015	-0.00856605	-0.0127401	176.932	-668.031	-0.00470197	5	3	3	3	86.4437	360	42.7288	5.26954	0	1.45453	11.7703	43.6849	18.3945	96.8316	1	1	1	0	0	0	0	0
23.07.2015 05:17:19.050000	-0.015	-0.00856605	-0.0127401	157.473	-668.031	-0.00379774	5	3	3	3	86.4316	360	42.8516	5.26954	0	1.25508	11.831	42.9728	17.9577	95.7778	1	1	1	0	0	0	0	0
23.07.2015 05:17:19.150000	-0.015	-0.00856605	-0.0127401	143.682	-668.039	-0.00325521	5	3	3	3	86.4615	360	42.976	5.26954	0	1.22527	11.8636	42.8472	17.6075	96.6379	1	1	1	0	0	0	0	0
23.07.2015 05:17:19.250000	-0.015	-0.00856605	-0.0127401	135.605	-668.039	-0.00379774	5	3	3	3	86.4992	360	43.0954	5.26954	0	1.25284	11.8734	42.3282	17.4208	95.3656	1	1	1	0	0	0	0	0
23.07.2015 05:17:19.350000	-0.015	-0.00856605	-0.0127401	128.693	-668.039	-0.00325521	5	3	3	3	86.5457	360	43.2187	5.26954	0	1.25625	11.8792	42.8405	17.2964	97.8031	1	1	1	0	0	0	0	0
23.07.2015 05:17:19.450000	-0.015	-0.00856605	-0.0127401	125.234	-668.043	-0.00271267	5	3	3	3	86.4313	360	43.3356	5.26954	0	1.20341	11.889	41.9196	17.2485	94.4605	1	1	1	0	0	0	0	0
23.07.2015 05:17:19.550000	-0.015	-0.00856605	-0.0127401	124.427	-668.047	-0.00253183	5	3	3	3	86.6454	360	43.4605	5.26954	0	1.1902	11.8934	42.0248	17.2036	95.0351	1	1	1	0	0	0	0	0
23.07.2015 05:17:19.650000	-0.015	-0.00856605	-0.0127401	126.531	-668.051	-0.00217014	5	3	3	3	86.6148	360	43.5784	5.26954	0	1.20762	11.8977	42.2805	17.0697	96.5271	1	1	1	0	0	0	0	0
23.07.2015 05:17:19.750000	-0.015	-0.00856605	-0.0127401	126.581	-668.052	-0.00036169	5	3	3	3	86.6598	360	43.6987	5.26954	0	1.21342	11.898	42.0852	17.047	95.8664	1	1	1	0	0	0	0	0
23.07.2015 05:17:19.850000	-0.015	-0.00856605	-0.0127401	126.824	-668.055	-0.00217014	5	3	3	3	86.6309	360	43.8201	5.26954	0	1.20541	11.9009	41.8564	17.0238	95.0788	1	1	1	0	0	0	0	0
23.07.2015 05:17:19.950000	-0.015	-0.00856605	-0.0127401	126.833	-668.055	-0.00144676	5	3	3	3	86.6404	360	43.937	5.26954	0	1.20163	11.8977	42.6487	16.9746	98.3008	1	1	1	0	0	0	0	0
23.07.2015 05:17:20.050000	-0.015	-0.00856605	-0.0127401	126.828	-668.055	-0.0016276	5	3	3	3	86.5509	360	44.0599	5.26954	0	1.19824	11.9018	42.0101	16.9588	95.9162	1	1	1	0	0	0	0	0
23.07.2015 05:17:20.150000	-0.015	-0.00856605	-0.0127401	126.828	-668.055	0	5	3	3	3	86.7389	360	44.1773	5.26954	0	1.19598	11.9054	41.9837	16.9731	95.7605	1	1	1	0	0	0	0	0
23.07.2015 05:17:20.250000	-0.015	-0.00856605	-0.0127401	126.828	-668.059	-0.0016276	5	3	3	3	86.8128	360	44.2976	5.26954	0	1.19023	11.9048	41.6848	16.9889	94.5556	1	1	1	0	0	0	0	0
23.07.2015 05:17:20.350000	-0.015	-0.00856605	-0.0127401	126.828	-668.06	-0.0036169	5	3	3	3	86.7236	360	44.417	5.26954	0	1.18448	11.9103	42.3607	16.9846	97.1599	1	1	1	0	0	0	0	0
23.07.2015 05:17:20.450000	-0.015	-0.00856605	-0.0127401	126.828	-668.063	-0.00488281	5	3	3	3	86.8752	360	44.5334	5.26954	0	1.19192	11.9083	42.0941	16.9749	96.1763	1	1	1	0	0	0	0	0
23.07.2015 05:17:20.550000	-0.015	-0.00856605	-0.0127401	126.828	-668.063	-0.00506366	5	3	3	3	86.8352	360	44.6553	5.26954	0	1.20177	11.9097	42.1088	16.9654	96.2688	1	1	1	0	0	0	0	0
23.07.2015 05:17:20.650000	-0.015	-0.00856605	-0.0127401	126.828	-668.07	-0.00488281	5	3	3	3	86.7745	360	44.7702	5.26954	0	1.19445	11.9152	41.6772	16.9653	94.6168	1	1	1	0	0	0	0	0
23.07.2015 05:17:20.750000	-0.015	-0.00856605	-0.0127401	126.828	-668.07	-0.00506366	5	3	3	3	86.6034	360	44.8866	5.26954	0	1.17891	11.9026	42.3464	16.9687	97.1662	1	1	1	0	0	0	0	0
23.07.2015 05:17:20.850000	-0.015	-0.00856605	-0.0127401	126.828	-668.07	-0.00596788	5	3	3	3	86.7171	360	45.0094	5.26954	0	1.18017	11.9023	41.6716	16.9872	94.5117	1	1	1	0	0	0	0	0
23.07.2015 05:17:20.950000	-0.015	-0.00856605	-0.0127401	126.828	-668.07	-0.00651042	5	3	3	3	86.8166	360	45.1273	5.26954	0	1.18461	11.8999	42.0281	16.9908	95.8629	1	1	1	0	0	0	0	0
23.07.2015 05:17:21.050000	-0.015	-0.00856605	-0.0127401	126.828	-668.07	-0.00651042	5	3	3	3	142.958	360	45.2522	5.26954	0	1.18951	11.8397	41.9057	16.9995	95.3607	1	1	1	0	0	0	0	0
23.07.2015 05:17:21.150000	-0.015	-0.00856605	-0.0127401	126.828	-668.07	-0.00687211	5	3	3	3	180.755	360	45.3701	5.26954	0	1.21344	11.6803	42.9787	16.9994	99.4696	1	1	1	0	0	0	0	0
23.07.2015 05:17:21.250000	-0.015	-0.00856605	-0.0127401	126.828	-668.07	-0.00379774	5	3	3	3	740.042	360	45.4904	5.26954	0	1.21226	11.3892	42.1791	16.9438	96.621	1	1	1	0	0	0	0	0
23.07.2015 05:17:21.350000	-0.015	-0.00856605	-0.0127401	126.828	-668.07	6.73937	5	3	3	3	373.422	360	45.6123	5.26954	0	1.20165	10.8171	41.7426	17.0091	94.6998	1	1	1	0	0	0	0	0
23.07.2015 05:17:21.450000	-0.015	-0.00856605	-0.0127401	126.828	-668.074	18.1744	5	3	3	3	418.982	360	45.7292	5.26954	0	1.20165	10.8374	42.2127	17.0276	96.4287	1	1	1	0	0	0	0	0
23.07.2015 05:17:21.550000	-0.015	-0.00856605	-0.0127401	126.828	-668.076	23.1485	5	3	3	3	783.229	360	45.8516	5.26954	0	1.20165	10.7387	42.6049	16.9994	98.0382	1	1	1	0	0	0	0	0
23.07.2015 05:17:21.650000	-0.015	-0.00856605	-0.0127401	126.828	-668.078	26.3618	5	3	3	3	318.248	360	45.969	5.26954	0	1.20165	10.713	42.4413	17.0379	97.2646	1	1	1	0	0	0	0	0
23.07.2015 05:17:21.750000	-0.015	-0.00856605	-0.0127401	126.828	-668.076	27.4834	5	3	3	3	417.776	360	46.0903	5.26954	0	1.19069	10.8723	42.2971	17.038	96.7122	1	1	1	0	0	0	0	0
23.07.2015 05:17:21.850000	-0.015	-0.00856605	-0.0127401	126.828	-668.078	28.0707	5	3	3	3	420.86	360	46.2082	5.26954	0	1.18999	10.9041	42.1534	17.0308	96.1894	1	1	1	0	0	0	0	0
23.07.2015 05:17:21.950000	-0.015	-0.00856605	-0.0127401	126.828	-668.078	28.248	5	3	3	3	329.984	360	46.3236	5.26954	0	1.1808	10.9207	42.1211	17.0501	95.9917	1	1	1	0	0	0	0	0
23.07.2015 05:17:22.050000	-0.015	-0.00856605	-0.0127401	126.832	-668.078	28.3615	5	3	3	3	451.347	360	46.447	5.26954	0	1.17891	10.9161	41.9056	17.06	95.1289	1	1	1	0	0	0	0	0
23.07.2015 05:17:22.150000	-0.015	-0.00856605	-0.0127401	126.831	-668.078	28.4531	5	3	3	3	520.936	360	46.5644	5.26954	0	1.19619	10.8704	42.6562	17.0562	98.0171	1	1	1	0	0	0	0	0
23.07.2015 05:17:22.250000	-0.015	-0.00856605	-0.0127401	126.832	-668.078	28.4896	5	3	3	3	581.135	360	46.6867	5.26954	0	1.20165	10.8458	42.3412	17.0665	96.7718	1	1	1	0	0	0	0	0
23.07.2015 05:17:22.350000	-0.015	-0.00856605	-0.0127401	126.828	-668.078	28.5102	5	3	3	3	502.586	360	46.8076	5.26954	0	1.21439	10.8015	42.5912	17.0702	97.715	1	1	1	0	0	0	0	0
23.07.2015 05:17:22.450000	-0.015	-0.00856605	-0.0127401	126.832	-668.078	28.5227	5	3	3	3	638.775	360	46.927	5.26954	0	1.21934	10.7891	42.6019	17.0611	97.7905	1	1	1	0	0	0	0	0
23.07.2015 05:17:22.550000	-0.015	-0.00856605	-0.0127401	126.828	-668.078	28.5377	5	3	3	3	552.484	360	47.0479	5.26954	0	1.20429	10.8356	42.3004	17.0951	96.5058	1	1	1	0	0	0	0	0
23.07.2015 05:17:22.650000	-0.015	-0.00856605	-0.0127401	126.832	-668.078	28.54	5	3	3	3	480.059	360	47.1643	5.26954	0	1.19583	10.8924	42.502	17.1014	97.2539	1	1	1	0	0	0	0	0
23.07.2015 05:17:22.750000	-0.015	-0.00856605	-0.0127401	126.828	-668.078	28.5283	5	3	3	3	560.543	360	47.2861	5.26954	0	1.18681	10.9102	42.3132	17.1159	96.4754	1	1	1	0	0	0	0	0
23.07.2015 05:17:22.850000	-0.015	-0.00856605	-0.0127401	126.828	-668.078	28.3702	5	3	3	3	499.962	360	47.405	5.26954	0	1.17881	10.9128	42.3574	17.1211	96.6248	1	1	1	0	0	0	0	0
23.07.2015 05:17:22.950000	-0.015	-0.00856605	-0.0127401	126.831	-668.078	27.9525	5	3	3	3	520.71	360	47.5259	5.26954	0	1.19531	10.9423	42.1832	17.1242	95.9461	1	1	1	0	0	0	0	0
23.07.2015 05:17:23.050000	-0.015	-0.00856605	-0.0127401	126.828	-668.078	27.8	5	3	3	3	534.816	360	47.6458	5.26954	0	1.21319	10.9472	42.288	17.1543	96.2322	1	1	1	0	0	0	0	0
23.07.2015 05:17:23.150000	-0.015	-0.00856605	-0.0127401	126.831	-668.078	27.5521	5	3	3	3	552.237	360	47.7631	5.26954	0	1.20631	10.958	42.2563	17.1757	96.0286	1	1	1	0	0	0	0	0
23.07.2015 05:17:23.250000	-0.015	-0.00856605	-0.0127401	126.832	-668.078	27.3003	5	3	3	3	487.663	360	47.8865	5.26954	0	1.19601	10.9329	42.3247	17.2002	96.1966	1	1	1	0	0	0	0	0
23.07.2015 05:17:23.350000	-0.015	-0.00856605	-0.0127401	126.833	-668.078	27.1423	5	3	3	3	471.856	360	48.0049	5.26954	0	1.19596	11.0017	42.4661	17.215	96.0826	1	1	1	0	0	0	0	0
23.07.2015 05:17:23.450000	-0.015	-0.00856605	-0.0127401	126.828	-668.078	27.0074	5	3	3	3	574.571	360	48.1268	5.26954	0	1.19587	10.9896	42.3956	17.214	96.356	1	1	1	0	0	0	0	0
23.07.2015 05:17:23.550000	-0.015	-0.00856605	-0.0127401	126.833	-668.078	26.9162	5	3	3	3	444.831	360	48.2481	5.26954	0	1.20077	10.9789	42.4306	17.2068	96.5145	1	1	1	0	0	0	0	0
23.07.2015 05:17:23.650000	-0.015	-0.00856605	-0.0127401	126.828	-668.078	26.8419	5	3	3	3	486.932	360	48.37	5.26954	0	1.21336	11.0153	42.228	17.1974	95.8374	1	1	1	0	0	0	0	0
23.07.2015 05:17:23.750000	-0.015	-0.00856605	-0.0127401	126.833	-668.078	26.8146	5	3	3	3	521.94	360	48.4919	5.26954	0	1.21477	11.0368	42.2383	17.2176	95.8061	1	1	1	0	0	0	0	0
23.07.2015 05:17:23.850000	-0.015	-0.00856605	-0.0127401	126.828	-668.078	26.7752	5	3	3	3	422.353	360	48.6103	5.26954	0	1.21926	11.043	42.4809	17.2586	96.571	1	1	1	0	0	0	0	0
23.07.2015 05:17:23.950000	-0.015	-0.00856605	-0.0127401	126.833	-668.078	26.7437	5	3	3	3	490.036	360	48.7356	5.26954	0	1.21713	11.0517	42.3627	17.276	96.0522	1	1	1	0	0	0	0	0
23.07.2015 05:17:24.050000	-0.015	-0.00856605	-0.0127401	126.828	-668.078	26.7112	5	3	3	3	493.384	360	48.8515	5.26954	0	1.20743	11.0372	42.4885	17.274	96.5411	1	1	1	0	0	0	0	0
23.07.2015 05:17:24.150000	-0.015	-0.00856605	-0.0127401	126.833	-668.081	26.6942	5	3	3	3	547.092	360	48.9739	5.26954	0	1.20626	11.0097	42.216	17.2702	95.5124	1	1	1	0	0	0	0	0
23.07.2015 05:17:24.250000	-0.015	-0.00856605	-0.0127401	126.836	-668.082	26.6688	5	3	3	3	381.191	360	49.0952	5.26954	0	1.19576	11.0502	42.3049	17.2732	95.8412	1	1	1	0	0	0	0	0
23.07.2015 05:17:24.350000	-0.015	-0.00856605	-0.0127401	126.831	-668.083	26.6518	5	3	3	3	509.73	360	49.2181	5.26954	0	1.19718	11.0423	42.4708	17.2643	96.5105	1	1	1	0	0	0	0	0
23.07.2015 05:17:24.450000	-0.015	-0.00856605	-0.0127401	126.836	-668.078	26.646	5	3	3	3	501.212	360	49.34	5.26954	0	1.21927	11.0162	42.3359	17.2969	95.8695	1	1	1	0	0	0	0	0
23.07.2015 05:17:24.550000	-0.015	-0.00856605	-0.0127401	126.833	-668.078	26.6406	5	3	3	3	424.777	360	49.4569	5.26954	0	1.21927	11.0051	42.2024	17.2906	95.3822	1	1	1	0	0	0	0	0
23.07.2015 05:17:24.650000	-0.015	-0.00856605	-0.0127401	126.836	-668.086	26.6347	5	3	3	3	501.697	360	49.5817	5.26954	0	1.21928	11.023	42.3406	17.2656	96.0071	1	1	1	0	0	0	0	0
23.07.2015 05:17:24.750000	-0.015	-0.00856605	-0.0127401	126.833	-668.078	26.6254	5	3	3	3	474.572	360	49.6986	5.26954	0	1.21928	11.0123	42.3506	17.2607	96.0644	1	1	1	0	0	0	0	0
23.07.2015 05:17:24.850000	-0.015	-0.00856605	-0.0127401	126.836	-668.078	26.6195	5	3	3	3	445.951	360	49.8225	5.26954	0	1.21338	11.0752	42.4243	17.2479	96.3955	1	1	1	0	0	0	0	0
23.07.2015 05:17:24.950000	-0.015	-0.00856605	-0.0127401	126.833	-668.081	26.6178	5	3	3	3	509.965	360	49.9423	5.26954	0	1.21319	11.0511	42.3815	17.2381	96.2691	1	1	1	0	0	0	0	0
23.07.2015 05:17:25.050000	-0.015	-0.00856605	-0.0127401	126.836	-668.078	26.613	5	3	3	3	427.097	360	50.0627	4.99593	0	1.20277	11.04	42.4472	17.2541	96.4595	1	1	1	0.08	0	0	0	0
23.07.2015 05:17:25.150000	-0.015	-0.00856605	-0.0127401	126.833	-668.083	26.6088	5	3	3	3	143.803	360	50.1423	1.97253	0.123105	1.20162	10.4448	42.5691	17.4319	96.2455	1	1	1	1	0	0	0	0
23.07.2015 05:17:25.250000	-0.015	-0.00856605	-0.0127401	126.836	-668.086	26.6037	5	3	3	3	179.109	360	50.1995	2.6039	0.754476	1.20162	8.54714	42.7537	17.6567	96.0915	1	1	1	1	0	0	0	0
23.07.2015 05:17:25.350000	-0.015	-0.00856605	-0.0127401	126.833	-668.086	26.5998	5	3	3	3	262.972	360	50.2637	2.98603	1.13661	0.970199	7.45774	42.995	17.8963	96.098	1	1	1	1	0	0	0	0
23.07.2015 05:17:25.450000	-0.015	-0.00856605	-0.0127401	126.836	-668.082	26.5967	5	3	3	3	319.304	360	50.3363	3.15855	1.30913	0.729336	7.02465	43.1748	18.0745	96.1041	1	1	1	1	0	0	0	0
23.07.2015 05:17:25.550000	-0.015	-0.00856605	-0.0127401	126.836	-668.083	26.5958	5	3	3	3	416.047	360	50.4119	3.12392	1.2745	0.729336	6.8171	43.3357	18.2143	96.1847	1	1	1	1	0	0	0	0
23.07.2015 05:17:25.650000	-0.015	-0.00856605	-0.0127401	126.836	-668.078	26.5967	5	3	3	3	365.499	360	50.4855	3.04186	1.19244	0.731183	6.67875	43.4631	18.3435	96.1777	1	1	1	1	0	0	0	0
23.07.2015 05:17:25.750000	-0.015	-0.00856605	-0.0127401	126.836	-668.086	26.5936	5	3	3	3	407.385	360	50.5616	2.91025	1.06083	0.742532	6.65351	43.5942	18.4487	96.2768	1	1	1	1	0	0	0	0
23.07.2015 05:17:25.850000	-0.015	-0.00856605	-0.0127401	126.836	-668.082	26.5918	5	3	3	3	390.996	360	50.6253	2.88928	1.03985	0.742532	6.66537	43.6983	18.5578	96.2579	1	1	1	1	0	0	0	0
23.07.2015 05:17:25.950000	-0.015	-0.00856605	-0.0127401	126.836	-668.083	26.5911	5	3	3	3	378.123	360	50.7044	2.76067	0.911251	0.742532	6.67665	43.8081	18.6529	96.3142	1	1	1	1	0	0	0	0
23.07.2015 05:17:26.050000	-0.015	-0.00856605	-0.0127401	126.836	-668.082	26.5907	5	3	3	3	415.371	360	50.7681	2.67454	0.825117	0.721192	6.65898	43.8929	18.7342	96.328	1	1	1	1	0	0	0	0
23.07.2015 05:17:26.150000	-0.015	-0.00856605	-0.0127401	126.836	-668.083	26.5893	5	3	3	3	327.193	360	50.8352	2.64911	0.799691	0.708659	6.63817	43.9952	18.8184	96.3969	1	1	1	1	0	0	0	0
23.07.2015 05:17:26.250000	-0.015	-0.00856605	-0.0127401	126.832	-668.078	26.5923	5	3	3	3	372.895	360	50.9053	2.65797	0.808543	0.708659	6.66256	44.0564	18.9069	96.2922	1	1	1	1	0	0	0	0
23.07.2015 05:17:26.350000	-0.015	-0.00856605	-0.0127401	126.839	-668.081	26.5911	5	3	3	3	377.122	360	50.9675	2.62451	0.775085	0.708659	6.63359	44.1361	18.9712	96.3511	1	1	1	1	0	0	0	0
23.07.2015 05:17:26.450000	-0.015	-0.00856605	-0.0127401	126.836	-668.086	26.5902	5	3	3	3	282.963	360	51.0372	2.75437	0.90495	0.667681	6.63694	44.1858	19.0201	96.3546	1	1	1	1	0	0	0	0
23.07.2015 05:17:26.550000	-0.015	-0.00856605	-0.0127401	126.836	-668.083	26.5896	5	3	3	3	347.843	360	51.1098	2.85227	1.00285	0.661558	6.72512	44.2197	19.0597	96.3329	1	1	1	1	0	0	0	0
23.07.2015 05:17:26.650000	-0.015	-0.00856605	-0.0127401	126.836	-668.086	26.5864	5	3	3	3	361.326	360	51.1819	2.88062	1.03119	0.661558	6.68956	44.2306	19.077	96.3081	1	1	1	1	0	0	0	0
23.07.2015 05:17:26.750000	-0.015	-0.00856605	-0.0127401	126.836	-668.083	26.5875	5	3	3	3	372.913	360	51.256	2.90636	1.05694	0.689572	6.66199	44.2525	19.101	96.3002	1	1	1	1	0	0	0	0
23.07.2015 05:17:26.850000	-0.015	-0.00856605	-0.0127401	126.836	-668.086	26.5869	5	3	3	3	366.021	360	51.3291	2.90624	1.05681	0.725225	6.66163	44.2446	19.1176	96.2064	1	1	1	1	0	0	0	0
23.07.2015 05:17:26.950000	-0.015	-0.00856605	-0.0127401	126.839	-668.086	26.5838	5	3	3	3	350.524	360	51.4048	2.90138	1.05196	0.725225	6.64868	44.2592	19.1239	96.238	1	1	1	1	0	0	0	0
23.07.2015 05:17:27.050000	-0.015	-0.00856605	-0.0127401	126.836	-668.086	26.5815	5	3	3	3	355.049	360	51.4759	2.91474	1.06531	0.727622	6.67616	44.2617	19.1295	96.2263	1	1	1	1	0	0	0	0
23.07.2015 05:17:27.150000	-0.015	-0.00856605	-0.0127401	126.836	-668.086	26.5828	5	3	3	3	324.588	360	51.555	2.93382	1.0844	0.74701	6.67399	44.2705	19.1374	96.2298	1	1	1	1	0	0	0	0
23.07.2015 05:17:27.250000	-0.015	-0.00856605	-0.0127401	126.836	-668.086	26.5847	5	3	3	3	316.782	360	51.6261	2.98015	1.13073	0.74701	6.68919	44.259	19.1393	96.1782	1	1	1	1	0	0	0	0
23.07.2015 05:17:27.350000	-0.015	-0.00856605	-0.0127401	126.836	-668.083	26.5817	5	3	3	3	333.95	360	51.7057	3.05288	1.20346	0.74701	6.70433	44.257	19.1433	96.1553	1	1	1	1	0	0	0	0
23.07.2015 05:17:27.450000	-0.015	-0.00856605	-0.0127401	126.84	-668.082	26.5809	5	3	3	3	323.039	360	51.7838	3.13059	1.28117	0.760633	6.70215	44.2295	19.1339	96.0859	1	1	1	1	0	0	0	0
23.07.2015 05:17:27.550000	-0.015	-0.00856605	-0.0127401	126.836	-668.083	26.5806	5	3	3	3	367.625	360	51.8594	3.20333	1.3539	0.763037	6.6777	44.2113	19.1026	96.1361	1	1	1	1	0	0	0	0
23.07.2015 05:17:27.650000	-0.015	-0.00856605	-0.0127401	126.84	-668.086	26.582	5	3	3	3	353.283	360	51.9484	3.25252	1.40309	0.763037	6.67943	44.1751	19.0762	96.0987	1	1	1	1	0	0	0	0
23.07.2015 05:17:27.750000	-0.015	-0.00856605	-0.0127401	126.839	-668.086	26.5806	5	3	3	3	375.346	360	52.025	3.28334	1.43392	0.792604	6.6789	44.1442	19.0416	96.113	1	1	1	1	0	0	0	0
23.07.2015 05:17:27.850000	-0.015	-0.00856605	-0.0127401	126.836	-668.086	26.5804	5	3	3	3	341.247	360	52.1071	3.29954	1.45012	0.80246	6.67203	44.1162	19.0186	96.0938	1	1	1	1	0	0	0	0
23.07.2015 05:17:27.950000	-0.015	-0.00856605	-0.0127401	126.841	-668.086	26.5802	5	3	3	3	405.119	360	52.1937	3.31413	1.4647	0.80246	6.62687	44.0867	19.0011	96.0475	1	1	1	1	0	0	0	0
23.07.2015 05:17:28.050000	-0.015	-0.00856605	-0.0127401	126.84	-668.086	26.5809	5	3	3	3	312.16	360	52.2708	3.30316	1.45374	0.815756	6.60141	44.0647	18.9861	96.0209	1	1	1	1	0	0	0	0
23.07.2015 05:17:28.150000	-0.015	-0.00856605	-0.0127401	126.841	-668.086	26.5781	5	3	3	3	301.652	360	52.3543	3.33534	1.48592	0.820926	6.68161	44.0483	18.9682	96.027	1	1	1	1	0	0	0	0
23.07.2015 05:17:28.250000	-0.015	-0.00856605	-0.0127401	126.836	-668.082	26.5744	5	3	3	3	333.05	360	52.4374	3.41326	1.56384	0.820926	6.68195	44.0264	18.9428	96.0398	1	1	1	1	0	0	0	0
23.07.2015 05:17:28.350000	-0.015	-0.00856605	-0.0127401	126.844	-668.083	26.5748	5	3	3	3	288.422	360	52.5225	3.50136	1.65194	0.83118	6.65521	43.9825	18.9149	95.9788	1	1	1	1	0	0	0	0
23.07.2015 05:17:28.450000	-0.015	-0.00856605	-0.0127401	126.844	-668.086	26.5739	5	3	3	3	379.122	360	52.609	3.614	1.76458	0.834783	6.66422	43.9391	18.8662	95.9992	1	1	1	1	0	0	0	0
23.07.2015 05:17:28.550000	-0.015	-0.00856605	-0.0127401	126.839	-668.083	26.5726	5	3	3	3	425.247	360	52.7015	3.66442	1.81499	0.834783	6.61403	43.8892	18.8227	95.9748	1	1	1	1	0	0	0	0
23.07.2015 05:17:28.650000	-0.015	-0.00856605	-0.0127401	126.84	-668.086	26.5712	5	3	3	3	390.174	360	52.794	3.64532	1.7959	0.892328	6.57068	43.8523	18.7807	95.994	1	1	1	1	0	0	0	0
23.07.2015 05:17:28.750000	-0.015	-0.00856605	-0.0127401	126.841	-668.083	26.5668	5	3	3	3	342.139	360	52.8816	3.60925	1.75983	0.894725	6.57174	43.8249	18.7625	95.959	1	1	1	1	0	0	0	0
23.07.2015 05:17:28.850000	-0.015	-0.00856605	-0.0127401	126.84	-668.086	26.5658	5	3	3	3	304.032	360	52.9696	3.59885	1.74943	0.893726	6.62527	43.8108	18.7516	95.9468	1	1	1	1	0	0	0	0
23.07.2015 05:17:28.950000	-0.015	-0.00856605	-0.0127401	126.839	-668.086	26.5679	5	3	3	3	306.339	360	53.0567	3.65135	1.80193	0.88848	6.70166	43.795	18.733	95.9573	1	1	1	1	0	0	0	0
23.07.2015 05:17:29.050000	-0.015	-0.00856605	-0.0127401	126.844	-668.086	26.5668	5	3	3	3	294.815	360	53.1497	3.74869	1.89927	0.88848	6.72747	43.7656	18.7141	95.9169	1	1	1	1	0	0	0	0
23.07.2015 05:17:29.150000	-0.015	-0.00856605	-0.0127401	126.841	-668.083	26.5679	5	3	3	3	310.408	360	53.2442	3.87395	2.02453	0.899932	6.71552	43.7256	18.681	95.891	1	1	1	1	0	0	0	0
23.07.2015 05:17:29.250000	-0.015	-0.00856605	-0.0127401	126.84	-668.086	26.5663	5	3	3	3	342.737	360	53.3427	4.00367	2.15425	0.914507	6.71866	43.6667	18.6348	95.8423	1	1	1	1	0	0	0	0
23.07.2015 05:17:29.350000	-0.015	-0.00856605	-0.0127401	126.844	-668.086	26.5647	5	3	3	3	358.936	360	53.4377	4.10176	2.25234	0.914507	6.67771	44.3469	18.6108	98.5385	1	1	1	1	0	0	0	0
23.07.2015 05:17:29.450000	-0.015	-0.00856605	-0.0127401	126.844	-668.086	26.5652	5	3	3	3	366.887	360	53.5407	4.16763	2.31821	0.98576	6.65226	43.3564	18.563	94.929	1	1	1	1	0	0	0	0
23.07.2015 05:17:29.550000	-0.015	-0.00856605	-0.0127401	126.841	-668.086	26.5658	5	3	3	3	337.579	360	53.6407	4.21496	2.36554	0.991123	6.64562	43.3406	18.5047	95.0917	1	1	1	1	0	0	0	0
23.07.2015 05:17:29.650000	-0.015	-0.00856605	-0.0127401	126.844	-668.086	26.5647	5	3	3	3	351.158	360	53.7426	4.2567	2.40728	1.00275	6.67015	42.7392	18.4381	93.044	1	1	1	1	0	0	0	0
23.07.2015 05:17:29.750000	-0.015	-0.00856605	-0.0127401	126.844	-668.083	26.5665	5	3	3	3	328.993	360	53.8471	4.29816	2.44874	1.01535	6.67325	43.2007	18.385	95.0146	1	1	1	1	0	0	0	0
23.07.2015 05:17:29.850000	-0.015	-0.00856605	-0.0127401	126.844	-668.086	26.5668	5	3	3	3	389.687	360	53.9515	4.34712	2.49769	1.01653	6.68673	43.4112	18.3271	96.0419	1	1	1	1	0	0	0	0
23.07.2015 05:17:29.950000	-0.015	-0.00856605	-0.0127401	126.844	-668.086	26.5708	5	3	3	3	359.418	360	54.0545	4.35459	2.50517	1.03217	6.61136	43.6545	18.2949	97.0966	1	1	1	1	0	0	0	0
23.07.2015 05:17:30.050000	-0.015	-0.00856605	-0.0127401	126.844	-668.086	26.575	5	3	3	3	332.791	360	54.158	4.36665	2.51722	1.03217	6.63825	44.341	18.2509	99.8937	1	1	1	1	0	0	0	0
23.07.2015 05:17:30.150000	-0.015	-0.00856605	-0.0127401	126.844	-668.086	26.5784	5	3	3	3	294.306	360	54.2619	4.40797	2.55855	1.03217	6.65987	43.3804	18.231	96.2917	1	1	1	1	0	0	0	0
23.07.2015 05:17:30.250000	-0.015	-0.00856605	-0.0127401	126.844	-668.086	26.5847	5	3	3	3	314.504	360	54.3674	4.49107	2.64165	1.03217	6.6883	42.1352	18.1921	91.6732	1	1	1	1	0	0	0	0
23.07.2015 05:17:30.350000	-0.015	-0.00856605	-0.0127401	126.844	-668.086	26.5842	5	3	3	3	325.823	360	54.4738	4.59321	2.74379	1.0458	6.67943	43.4828	18.1487	96.9989	1	1	1	1	0	0	0	0
23.07.2015 05:17:30.450000	-0.015	-0.00856605	-0.0127401	126.844	-668.082	26.5809	5	3	3	3	326.657	360	54.5828	4.69048	2.84106	1.07224	6.67924	43.0317	18.0965	95.4719	1	1	1	1	0	0	0	0
