Repository: Bekyilma/Weld-break-prediction

====================================
              WELD BREAK PREDICTION CHALLENGE
            ====================================

**Author**
- [Bereket Abera Yilma](bereketabera.yilma@studenti.unitn.it)

* * *

## Running the  experiments

Run the `Run.sh` runner script from a terminal, like this:
```
$ bash Run.sh
```
 This script calls the `preprocess.py` script to preprocess datasets from OK and WB folders,
 the  preprocessing results will be dumped into the directory as pickle files
 then it calls the `Classyfy.py` which loads the preprocessed data and performs the classification task
 and displays results

* * *

# Weld-break-prediction

File: OK/0300432S.txt (part 1 of 2)
Time	[76:0]	[76:1]	[76:2]	[76:4]	[76:8]	[76:70]	[76:71]	[78:0]	[78:1]	[78:2]	[79:2]	[79:3]	[79:4]	[79:8]	[79:9]	[79:10]	[79:11]	[79:12]	[79:13]	[79:14]	[79.0]	[79.1]	[79.2]	[79.3]	[79.4]	[79.5]	[79.6]	[79.8]
time	Hoogteverstelling - Referentie positie (mm)	Hoogteverstelling - AZ gemeten positie (mm)	Hoogteverstelling - BZ gemeten positie (mm)	Transfert Ingang - Gemeten positie (mm)	Transfert Uitgang - Gemeten positie (mm)	Aardgas - actueel debiet	Stappenschakelaar - gemeten pos	Laspos Ing - positie discreet	Laspos Uitg - positie discreet	Schaafverstelling - positie discreet	Stuikraam - Totale Stroommeting RMS-waarde (A)	Stuikraam - Stroomreferentie (A)	Stuikraam - Positie AZ (mm, pulsgever)	Stuikraam - Referentie Servo-ventiel (%)	Stuikraam - Trim door I-regelaar (%)	Stuikraam - Gemeten snelheid (mm/s, pulsgever)	Secundaire lasspanning	Stuikraam - Druk stuikcilinder voorkamer (=laszijde)  (bar)	Stuikraam - Druk stuikcilinder terugloopkamer  (bar)	Stuikraam - Netto voorwaartse kracht op stuikraam (kN)	Stuikraam - P1	Stuikraam - P2	Stuikraam - P3	Stuikraam - P4	Stuikraam - P5	Stuikraam - P6	Stuikraam - P7	Stuikraam - Openen stuikventielen	

Lasparameter.Ingang - Coil ID	0300432S
Lasparameter.Ingang - Dikte (um)	3980
Lasparameter.Ingang - Breedte (mm)	1094
Lasparameter.Ingang - Materiaal	0001
Lasparameter.Uitgang - Coil ID	0290396S
Lasparameter.Uitgang - Dikte (um)	4230
Lasparameter.Uitgang - Breedte (mm)	1096
Lasparameter.Uitgang - Materiaal	0001
Lasparameter.P2 (mm)	24.0
Lasparameter.P3 (mm)	34.0
Lasparameter.P4 (mm)	42.2
Lasparameter.P5 (mm)	51.0
Lasparameter.P6 (mm)	57.7
Lasparameter.P7 (mm)	62.2
Lasparameter.Vonksnelheid (mm/s)	1.20
Lasparameter.Lassnelheid (mm/s)	0.48
Lasparameter.Stroom Referentie (A)	0290
Lasparameter.Stroomtoename (µA/s2)	58.6
Lasparameter.Stuikstroomtijd (per)	0009
Lasparameter.Afkoeltijd Stuik (per)	0010
Lasparameter.Stuikdruk (bar)	0102
Lasparameter.Stuiksnelheid (%)	90.0

25.07.2015 06:31:52.245000	0.125	0.120091	0.118437	-0.0234375	-12.5352	-0.00379774	6	4	4	4	0.275932	290	0	0	0	0	0.388021	3.01877	120.613	-450.243	1	0	0	0	0	0	0	0
25.07.2015 06:31:52.345000	0.125	0.120091	0.118437	-0.0234375	-27.0273	-0.00488281	6	4	4	4	0.266574	290	0	0	0	0	0.387153	2.60311	120.563	-451.644	1	0	0	0	0	0	0	0
25.07.2015 06:31:52.445000	0.125	0.120091	0.118437	-0.0182292	-48.2292	-0.00470197	6	4	4	4	0.279989	290	0	0	0	0	0.387731	3.24809	120.555	-449.146	1	0	0	0	0	0	0	0
25.07.2015 06:31:52.545000	0.125	0.120091	0.118437	-0.015625	-83.5859	-0.00488281	6	4	4	4	0.285693	290	0	0	0	0	0.387449	5.0734	120.595	-442.308	1	0	0	0	0	0	0	0
25.07.2015 06:31:52.645000	0.125	0.120091	0.118437	-0.0130208	-114.206	-0.00470197	6	4	4	4	0.253431	290	0	0	0	0	0.388303	5.61901	120.61	-440.279	1	0	0	0	0	0	0	0
25.07.2015 06:31:52.745000	0.125	0.120091	0.118437	-0.015625	-148.012	-0.00488281	6	4	4	4	0.271029	290	0	0	0	0	0.388014	3.88202	120.535	-446.641	1	0	0	0	0	0	0	0
25.07.2015 06:31:52.845000	0.125	0.120091	0.118437	0	-185.664	-0.0036169	6	4	4	4	0.275456	290	0	0	0	0	0.385532	4.65609	120.526	-443.643	1	0	0	0	0	0	0	0
25.07.2015 06:31:52.945000	0.125	0.120091	0.118437	0	-234.402	-0.00379774	6	4	4	4	0.267269	290	0	0	0	0	0.383521	6.82388	120.602	-435.635	1	0	0	0	0	0	0	0
25.07.2015 06:31:53.045000	0.125	0.120091	0.118437	0.00260417	-269.482	-0.00325521	6	4	4	4	0.265709	290	0	0	0	0	0.381192	4.34248	120.524	-444.836	1	0	0	0	0	0	0	0
25.07.2015 06:31:53.145000	0.125	0.120091	0.118437	0.00390625	-308.246	-0.00379774	6	4	4	4	0.27094	290	0	0	0	0	0.378588	3.18217	120.438	-448.95	1	0	0	0	0	0	0	0
25.07.2015 06:31:53.245000	0.125	0.120091	0.118437	0.00260417	-353.763	-0.00470197	6	4	4	4	0.256669	290	0	0	0	0	0.375846	4.17096	120.446	-445.195	1	0	0	0	0	0	0	0
25.07.2015 06:31:53.345000	0.125	0.120091	0.118437	0	-404.918	-0.00542535	6	4	4	4	0.264676	290	0	0	0	0	0.374696	6.06952	120.483	-438.068	1	0	0	0	0	0	0	0
25.07.2015 06:31:53.445000	0.125	0.120091	0.118437	0	-444.81	-0.00470197	6	4	4	4	0.277503	290	0	0	0	0	0.372823	6.43458	120.503	-436.744	1	0	0	0	0	0	0	0
25.07.2015 06:31:53.545000	0.125	0.120091	0.118437	0	-484.414	-0.00596788	6	4	4	4	0.265227	290	0	0	0	0	0.372244	2.93387	120.344	-449.54	1	0	0	0	0	0	0	0
25.07.2015 06:31:53.645000	0.125	0.120091	0.118437	0.00520833	-534.974	-0.00651042	6	4	4	4	0.279663	290	0	0	0	0	0.371376	4.28486	120.354	-444.405	1	0	0	0	0	0	0	0
25.07.2015 06:31:53.745000	0.125	0.120091	0.118437	0.0078125	-575.711	-0.00488281	6	4	4	4	0.267995	290	0	0	0	0	0.371094	5.09714	120.365	-441.338	1	0	0	0	0	0	0	0
25.07.2015 06:31:53.845000	0.125	0.120091	0.118437	0.00520833	-603.508	-0.00470197	6	4	4	4	0.2574	290	0	0	0	0	0.370956	4.61354	120.317	-443.004	1	0	0	0	0	0	0	0
25.07.2015 06:31:53.945000	0.125	0.120091	0.118437	0.00390625	-626.094	-0.00488281	6	4	4	4	0.243298	290	0	0	0	0	0.371832	4.70345	120.316	-442.657	1	0	0	0	0	0	0	0
25.07.2015 06:31:54.045000	0.125	0.120091	0.118437	0.0104167	-648.911	-0.00434028	6	4	4	4	0.261976	290	0	0	0	0	0.374298	6.04981	120.328	-437.547	1	0	0	0	0	0	0	0
25.07.2015 06:31:54.145000	0.125	0.120091	0.118437	0.0078125	-660.496	-0.00434028	6	4	4	4	0.245808	290	0	0	0	0	0.375448	4.38795	120.259	-443.647	1	0	0	0	0	0	0	0
25.07.2015 06:31:54.245000	0.125	0.120091	0.118437	0.0078125	-667.328	-0.00470197	6	4	4	4	0.252876	290	0	0	0	0	0.378205	5.37638	120.264	-439.88	1	0	0	0	0	0	0	0
25.07.2015 06:31:54.345000	0.125	0.120091	0.118437	0.0117188	-671	-0.00434028	6	4	4	4	0.256321	290	0	0	0	0	0.378472	5.32688	120.249	-440.014	1	0	0	0	0	0	0	0
25.07.2015 06:31:54.445000	0.125	0.120091	0.118437	0.0078125	-671.781	-0.00506366	6	4	4	4	0.267639	290	0	0	0	0	0.379051	3.74071	120.174	-445.803	1	0	0	0	0	0	0	0
25.07.2015 06:31:54.545000	0.125	0.120091	0.118437	-0.0078125	-671.871	-0.00434028	6	4	4	4	0.25094	290	0	0	0	0	0.378762	2.74044	120.12	-449.422	1	0	0	0	0	0	0	0
25.07.2015 06:31:54.645000	0.125	0.120091	0.118437	0.135417	-671.875	-0.00434028	6	4	4	4	0.250254	290	0	0	0	0	0.379188	3.51164	120.114	-446.445	1	0	0	0	0	0	0	0
25.07.2015 06:31:54.745000	0.125	0.120091	0.118437	1.02344	-671.871	-0.00488281	6	4	4	4	0.22704	290	0	0	0	0	0.378928	5.96814	120.178	-437.287	1	0	0	0	0	0	0	0
25.07.2015 06:31:54.845000	0.125	0.120091	0.118437	8.6849	-671.867	-0.00397859	6	4	4	4	0.24704	290	0	0	0	0	0.380498	4.33314	120.117	-443.312	1	0	0	0	0	0	0	0
25.07.2015 06:31:54.945000	0.125	0.120091	0.118437	24.0977	-671.871	-0.00379774	6	4	4	4	0.252129	290	0	0	0	0	0.379333	4.48701	120.091	-442.618	1	0	0	0	0	0	0	0
25.07.2015 06:31:55.045000	0.125	0.120091	0.118437	43.1432	-671.875	-0.00434028	6	4	4	4	0.230508	290	0	0	0	0	0.378574	5.16406	120.088	-440.066	1	0	0	0	0	0	0	0
25.07.2015 06:31:55.145000	0.125	0.120091	0.118437	76.8633	-671.875	-0.00488281	6	4	4	4	0.238725	290	0	0	0	0	0.376895	4.72579	120.054	-441.56	1	0	0	0	0	0	0	0
25.07.2015 06:31:55.245000	0.125	0.120091	0.118437	105.966	-671.875	-0.0036169	6	4	4	4	0.239823	290	0	0	0	0	0.376548	4.26466	120.024	-443.221	1	0	0	0	0	0	0	0
25.07.2015 06:31:55.345000	0.125	0.120091	0.118437	139.121	-671.875	-0.00434028	6	4	4	4	0.24179	290	0	0	0	0	0.375116	4.99295	120.021	-440.42	1	0	0	0	0	0	0	0
25.07.2015 06:31:55.445000	0.125	0.120091	0.118437	183.255	-671.875	-0.00434028	6	4	4	4	0.237497	290	0	0	0	0	0.373539	4.46944	119.987	-442.292	1	0	0	0	0	0	0	0
25.07.2015 06:31:55.545000	0.125	0.120091	0.118437	236.711	-671.875	-0.00705295	6	4	4	4	0.249584	290	0	0	0	0	0.373872	4.78347	119.973	-441.038	1	0	0	0	0	0	0	0
25.07.2015 06:31:55.645000	0.125	0.120091	0.118437	279.448	-671.875	-0.00325521	6	4	4	4	0.237118	290	0	0	0	0	0.374262	4.83108	119.952	-440.775	1	0	0	0	0	0	0	0
25.07.2015 06:31:55.745000	0.125	0.120091	0.118437	321.914	-671.875	-0.00434028	6	4	4	4	0.246601	290	0	0	0	0	0.376678	4.47511	119.947	-442.119	1	0	0	0	0	0	0	0
25.07.2015 06:31:55.845000	0.125	0.120091	0.118437	376.065	-671.88	-0.00289352	6	4	4	4	0.218139	290	0	0	0	0	0.379094	4.83053	120.071	-441.232	1	0	0	0	0	0	0	0
25.07.2015 06:31:55.945000	0.125	0.120091	0.118437	424.367	-671.883	-0.0016276	6	4	4	4	0.265573	290	0	0	0	0	0.38138	4.53981	120.249	-443.028	1	0	0	0	0	0	0	0
25.07.2015 06:31:56.045000	0.125	0.120091	0.118437	463.195	-671.883	-0.00180845	6	4	4	4	0.232076	290	0	0	0	0	0.381988	4.50099	120.459	-443.98	1	0	0	0	0	0	0	0
25.07.2015 06:31:56.145000	0.125	0.120091	0.118437	491.625	-671.887	-0.00108507	6	4	4	4	0.24957	290	0	0	0	0	0.38397	3.87158	121.251	-449.422	1	0	0	0	0	0	0	0
25.07.2015 06:31:56.245000	0.125	0.120091	0.118437	513.026	-671.888	-0.00108507	6	4	4	4	0.236042	290	0	0	0	0	0.384288	4.09241	122.083	-451.764	1	0	0	0	0	0	0	0
25.07.2015 06:31:56.345000	0.125	0.120091	0.118437	528.164	-671.891	-0.0016276	6	4	4	4	0.223039	290	0	0	0	0	0.385417	4.85263	122.083	-448.853	1	0	0	0	0	0	0	0
25.07.2015 06:31:56.445000	0.125	0.120091	0.118437	544.552	-671.891	-0.00072338	6	4	4	4	0.222981	290	0	0	0	0	0.385446	4.41389	122.4	-451.744	1	0	0	0	0	0	0	0
25.07.2015 06:31:56.545000	0.125	0.120091	0.118437	560.004	-671.891	-0.00108507	6	4	4	4	0.23193	290	0	0	0	0	0.386589	4.1612	122.825	-454.341	1	0	0	0	0	0	0	0
25.07.2015 06:31:56.645000	0.125	0.120091	0.118437	581.987	-671.891	0	6	4	4	4	0.25318	290	0	0	0	0	0.387616	4.65725	123.067	-453.367	1	0	0	0	0	0	0	0
25.07.2015 06:31:56.745000	0.125	0.120091	0.118437	597.203	-671.891	-0.00108507	6	4	4	4	0.231819	290	0	0	0	0	0.388166	4.46046	123.302	-455.021	1	0	0	0	0	0	0	0
25.07.2015 06:31:56.845000	0.125	0.120091	0.118437	611.661	-671.891	-0.00108507	6	4	4	4	0.243346	290	0	0	0	0	0.388903	4.32057	123.543	-456.478	1	0	0	0	0	0	0	0
25.07.2015 06:31:56.945000	0.125	0.120091	0.118437	629.367	-671.891	-0.00217014	6	4	4	4	0.242243	290	0	0	0	0	0.389178	4.40327	123.775	-457.051	1	0	0	0	0	0	0	0
25.07.2015 06:31:57.045000	0.125	0.120091	0.118437	646.206	-671.891	-0.00253183	6	4	4	4	0.233677	290	0	0	0	0	0.389916	4.48109	124	-457.615	1	0	0	0	0	0	0	0
25.07.2015 06:31:57.145000	0.125	0.120091	0.118437	659.441	-671.891	-0.00379774	6	4	4	4	0.257406	290	0	0	0	0	0.389323	4.39711	124.227	-458.806	1	0	0	0	0	0	0	0
25.07.2015 06:31:57.245000	0.125	0.120091	0.118437	672.031	-671.891	-0.00325521	6	4	4	4	0.250523	290	0	0	0	0	0.389742	4.36641	124.279	-459.123	1	0	0	0	0	0	0	0
25.07.2015 06:31:57.345000	0.125	0.120091	0.118437	688.121	-671.898	-0.0016276	6	4	4	4	0.251624	290	0	0	0	0	0.389193	4.43916	124.481	-459.618	1	0	0	0	0	0	0	0
25.07.2015 06:31:57.445000	0.125	0.120091	0.118437	697.654	-671.896	-0.00217014	6	4	4	4	0.247336	290	0	0	0	0	0.389742	4.35633	125.062	-462.159	1	0	0	0	0	0	0	0
25.07.2015 06:31:57.545000	0.125	0.120091	0.118437	704.871	-671.898	-0.00108507	6	4	4	4	0.253861	290	0	0	0	0	0.389193	4.31251	125.087	-462.421	1	0	0	0	0	0	0	0
25.07.2015 06:31:57.645000	0.125	0.120091	0.118437	709.32	-671.898	0.00036169	6	4	4	4	0.25314	290	0	0	0	0	0.389453	4.28071	125.168	-462.851	1	0	0	0	0	0	0	0
25.07.2015 06:31:57.745000	0.125	0.120091	0.118437	710.688	-671.898	-0.00108507	6	4	4	4	0.264475	290	0	0	0	0	0.390075	4.38887	125.283	-462.881	1	0	0	0	0	0	0	0
25.07.2015 06:31:57.845000	0.125	0.120091	0.118437	711.107	-671.898	0	6	4	4	4	0.251541	290	0	0	0	0	0.390466	4.34394	125.488	-463.835	1	0	0	0	0	0	0	0
25.07.2015 06:31:57.945000	0.125	0.120091	0.118437	711.109	-671.898	-0.000542535	6	4	4	4	0.270972	290	0	0	0	0	0.390191	4.378	125.744	-464.685	1	0	0	0	0	0	0	0
25.07.2015 06:31:58.045000	0.125	0.120091	0.118437	711.109	-671.898	-0.00253183	6	4	4	4	0.260468	290	0	0	0	0	0.389612	4.72164	125.951	-464.163	1	0	0	0	0	0	0	0
25.07.2015 06:31:58.145000	0.125	0.120091	0.118437	711.109	-671.898	-0.00325521	6	4	4	4	0.256823	290	0	0	0	0	0.389887	4.99423	126.121	-463.77	1	0	0	0	0	0	0	0
25.07.2015 06:31:58.245000	0.125	0.120091	0.118437	711.109	-671.898	-0.00180845	6	4	4	4	0.263222	290	0	0	0	0	0.38873	4.19794	126.231	-467.239	1	0	0	0	0	0	0	0
25.07.2015 06:31:58.345000	0.125	0.120091	0.118437	711.109	-671.898	-0.00325521	6	4	4	4	0.239331	290	0	0	0	0	0.388426	4.37825	126.375	-467.1	1	0	0	0	0	0	0	0
25.07.2015 06:31:58.445000	0.125	0.120091	0.118437	711.109	-671.898	-0.0036169	6	4	4	4	0.245037	290	0	0	0	0	0.387008	4.61611	126.507	-466.697	1	0	0	0	0	0	0	0
25.07.2015 06:31:58.545000	0.125	0.120091	0.118437	711.109	-671.898	-0.00271267	6	4	4	4	0.244122	290	0	0	0	0	0.385185	4.31532	126.638	-468.351	1	0	0	0	0	0	0	0
25.07.2015 06:31:58.645000	0.125	0.120091	0.118437	711.109	-671.898	-0.0036169	6	4	4	4	0.253098	290	0	0	0	0	0.38206	4.46431	126.787	-468.348	1	0	0	0	0	0	0	0
25.07.2015 06:31:58.745000	0.125	0.120091	0.118437	711.109	-671.898	-0.00325521	6	4	4	4	0.269645	290	0	0	0	0	0.379398	4.54097	126.847	-468.287	1	0	0	0	0	0	0	0
25.07.2015 06:31:58.845000	0.125	0.120091	0.118437	711.109	-671.898	-0.00180845	6	4	4	4	0.253591	290	0	0	0	0	0.376722	4.52413	126.83	-468.284	1	0	0	0	0	0	0	0
25.07.2015 06:31:58.945000	0.125	0.120091	0.118437	711.109	-671.902	-0.00217014	6	4	4	4	0.257466	290	0	0	0	0	0.374957	4.44227	127.126	-469.731	1	0	0	0	0	0	0	0
25.07.2015 06:31:59.045000	0.125	0.120091	0.118437	711.109	-671.901	-0.00325521	6	4	4	4	0.248343	290	0	0	0	0	0.373828	4.46754	127.427	-470.788	1	0	0	0	0	0	0	0
25.07.2015 06:31:59.145000	0.125	0.120091	0.118437	711.109	-671.898	-0.00434028	6	4	4	4	0.27492	290	0	0	0	0	0.372078	4.50929	127.403	-470.535	1	0	0	0	0	0	0	0
25.07.2015 06:31:59.245000	0.125	0.120091	0.118437	711.109	-671.898	-0.00506366	6	4	4	4	0.283972	290	0	0	0	0	0.371658	4.46004	127.405	-470.732	1	0	0	0	0	0	0	0
25.07.2015 06:31:59.345000	0.125	0.120091	0.118437	711.109	-671.902	-0.00434028	6	4	4	4	0.282445	290	0	0	0	0	0.370226	4.57772	127.368	-470.138	1	0	0	0	0	0	0	0
25.07.2015 06:31:59.445000	0.125	0.120091	0.118437	711.115	-671.904	-0.00651042	6	4	4	4	0.261784	290	0	0	0	0	0.371253	3.91144	127.358	-472.651	1	0	0	0	0	0	0	0
25.07.2015 06:31:59.545000	0.125	0.120091	0.118437	711.125	-671.906	-0.00596788	6	4	4	4	0.2701	290	0	0	0	0	0.371253	4.26106	126.054	-466.321	1	0	0	0	0	0	0	0
25.07.2015 06:31:59.645000	0.125	0.120091	0.118437	711.125	-671.906	-0.00651042	6	4	4	4	0.28987	290	0	0	0	0	0.372381	4.6766	127.138	-468.88	1	0	0	0	0	0	0	0
25.07.2015 06:31:59.745000	0.125	0.120091	0.118437	711.125	-671.906	-0.00542535	6	4	4	4	0.26807	290	0	0	0	0	0.372425	5.85919	127.977	-467.566	1	0	0	0	0	0	0	0
25.07.2015 06:31:59.845000	0.125	0.120091	0.118437	711.133	-671.904	-0.00687211	6	4	4	4	0.263841	290	0	0	0	0	0.373105	4.57204	127.766	-471.685	1	0	0	0	0	0	0	0
25.07.2015 06:31:59.945000	0.125	0.120091	0.118437	711.137	-671.906	-0.00651042	6	4	4	4	0.260413	290	0	0	0	0	0.372859	4.63833	127.123	-468.968	1	0	0	0	0	0	0	0
25.07.2015 06:32:00.045000	0.125	0.120091	0.118437	711.133	-671.904	-0.00651042	6	4	4	4	0.273743	290	0	0	0	0	0.37338	5.23276	126.703	-465.085	1	0	0	0	0	0	0	0
25.07.2015 06:32:00.145000	0.125	0.120091	0.118437	711.133	-671.902	-0.00705295	6	4	4	4	0.255515	290	0	0	0	0	0.37283	4.8273	126.521	-465.941	1	0	0	0	0	0	0	0
25.07.2015 06:32:00.245000	0.125	0.120091	0.118437	711.13	-671.906	-0.00470197	6	4	4	4	0.261222	290	0	0	0	0	0.372381	4.81075	126.439	-465.692	1	0	0	0	0	0	0	0
25.07.2015 06:32:00.345000	0.125	0.120091	0.118437	711.133	-671.902	-0.00488281	6	4	4	4	0.262377	290	0	0	0	0	0.372396	4.84866	126.234	-464.76	1	0	0	0	0	0	0	0
25.07.2015 06:32:00.445000	0.125	0.120091	0.118437	711.133	-671.906	-0.00434028	6	4	4	4	0.2446	290	0	0	0	0	0.371369	5.1229	126.304	-463.979	1	0	0	0	0	0	0	0
25.07.2015 06:32:00.545000	0.125	0.120091	0.118437	711.133	-671.902	-0.00325521	6	4	4	4	0.251771	290	0	0	0	0	0.371658	4.8594	126.296	-464.957	1	0	0	0	0	0	0	0
25.07.2015 06:32:00.645000	0.125	0.120091	0.118437	711.133	-671.906	-0.00289352	6	4	4	4	0.265059	290	0	0	0	0	0.37037	4.77145	125.984	-464.1	1	0	0	0	0	0	0	0
25.07.2015 06:32:00.745000	0.125	0.120091	0.118437	711.133	-671.906	-0.00379774	6	4	4	4	0.277893	290	0	0	0	0	0.371238	4.26838	125.933	-465.828	1	0	0	0	0	0	0	0
25.07.2015 06:32:00.845000	0.125	0.120091	0.118437	711.133	-671.906	-0.00325521	6	4	4	4	0.269969	290	0	0	0	0	0.37037	6.28584	119.935	-435.141	1	0	0	0	0	0	0	0
25.07.2015 06:32:00.945000	0.125	0.120091	0.118437	711.109	-671.906	-0.00325521	6	4	4	4	0.278746	290	0.0716283	0	0	0.0352386	0.370949	69.3445	102.124	-125.508	1	0	0	0	0	0	0	0
25.07.2015 06:32:01.045000	0.125	0.120091	0.118437	708.654	-671.901	-0.0036169	6	4	4	4	0.285645	290	1.57632	0	0	24.2928	0.370819	112.824	82.8078	114.928	1	0	0	0	0	0	0	0
25.07.2015 06:32:01.145000	0.125	0.120091	0.118437	698.449	-671.898	-0.00325521	6	4	4	4	0.292497	290	4.80407	0	0	34.1765	0.371079	109.331	82.6571	102.13	1	0	0	0	0	0	0	0
25.07.2015 06:32:01.245000	0.125	0.120091	0.118437	683.674	-671.898	-0.00180845	6	4	4	4	0.295637	290	8.25019	0	0	34.9099	0.369922	110.004	83.7953	100.349	1	0	0	0	0	0	0	0
25.07.2015 06:32:01.345000	0.125	0.120091	0.118437	665.59	-671.902	-0.00108507	6	4	4	4	0.262943	290	11.7446	0	0	35.1379	0.36875	113.044	87.098	99.3406	1	0	0	0	0	0	0	0
25.07.2015 06:32:01.445000	0.125	0.120091	0.118437	631.898	-671.906	-0.00325521	6	4	4	4	0.264941	290	15.223	0	0	34.6894	0.368808	116.482	90.5833	99.1618	1	0	0	0	0	0	0	0
25.07.2015 06:32:01.545000	0.125	0.120091	0.118437	605.094	-671.906	-0.00325521	6	4	4	4	0.246388	290	18.6701	0	0	34.5969	0.368764	118.345	92.6345	98.4413	1	0	0	0	0	0	0	0
25.07.2015 06:32:01.645000	0.125	0.120091	0.118437	573.398	-671.909	-0.0036169	6	4	4	4	0.232995	290	22.0988	0	0	34.2887	0.369372	118.571	93.01	97.8673	1	0	0	0	0	0	0	0
25.07.2015 06:32:01.745000	0.125	0.120091	0.118437	529.598	-671.914	-0.00325521	6	4	4	4	0.228002	290	25.9394	41.5	0	47.1809	0.369083	112.745	83.425	112.259	1	0.94	0	0	0	0	0	0
25.07.2015 06:32:01.845000	0.125	0.120091	0.118437	482.18	-671.914	-0.00325521	6	4	4	4	0.241514	290	30.2217	50	0	31.217	0.370978	98.9001	80.5416	70.2911	1	1	0	0	0	0	0	0
25.07.2015 06:32:01.945000	0.125	0.120091	0.118437	443.793	-671.914	-0.00379774	6	4	4	4	0.232821	290	31.9099	45.5351	0	13.4265	0.372164	74.1796	49.9133	92.9108	1	1	0	0	0	0	0	0
25.07.2015 06:32:02.045000	0.125	0.120091	0.118437	407.159	-671.932	-0.00542535	6	4	4	4	0.242657	290	32.952	35.5502	0	9.55508	0.374711	56.8192	32.2416	94.1027	1	1	0	0	0	0	0	0
25.07.2015 06:32:02.145000	0.125	0.120091	0.118437	359.098	-671.941	-0.00434028	6	4	4	4	0.272659	290	33.7121	25.5503	0	7.21302	0.374436	50.0231	25.4327	94.1518	1	1	0	0	0	0	0	0
25.07.2015 06:32:02.245000	0.125	0.120091	0.118437	326.688	-671.935	-0.0036169	6	4	4	4	48.5066	290	34.1806	9.94043	0	5.2288	0.415061	46.0004	21.6503	93.2319	1	1	1	0	0	0	0	0
25.07.2015 06:32:02.345000	0.125	0.120091	0.118437	296.195	-671.934	-0.00434028	6	4	4	4	82.1199	290	34.3393	5.2328	0	4.36896	5.7765	44.5678	19.6432	95.4313	1	1	1	0	0	0	0	0
25.07.2015 06:32:02.445000	0.125	0.120091	0.118437	265.148	-671.938	-0.00578704	6	4	4	4	82.3801	290	34.4781	5.2328	0	1.59459	10.7691	44.0438	18.6992	97.0393	1	1	1	0	0	0	0	0
25.07.2015 06:32:02.545000	0.125	0.120091	0.118437	236.461	-671.945	-0.00813802	6	4	4	4	82.5723	290	34.6094	5.2328	0	1.5318	11.5474	43.0775	18.2185	95.1803	1	1	1	0	0	0	0	0
25.07.2015 06:32:02.645000	0.125	0.120091	0.118437	220.992	-671.945	-0.0108507	6	4	4	4	82.4691	290	34.7308	5.2328	0	1.29559	11.8058	43.7367	17.831	99.1875	1	1	1	0	0	0	0	0
25.07.2015 06:32:02.745000	0.125	0.120091	0.118437	203.828	-671.945	-0.0113932	6	4	4	4	82.6483	290	34.8626	5.2328	0	1.28654	11.8971	42.3339	17.3708	95.5785	1	1	1	0	0	0	0	0
25.07.2015 06:32:02.845000	0.125	0.120091	0.118437	181.732	-671.945	-0.00976563	6	4	4	4	82.4839	290	34.981	5.2328	0	1.25625	11.9163	41.7844	17.1034	94.4983	1	1	1	0	0	0	0	0
25.07.2015 06:32:02.945000	0.125	0.120091	0.118437	162.801	-671.945	-0.00651042	6	4	4	4	82.3632	290	35.1088	5.2328	0	1.24925	11.9256	41.6258	16.9413	94.5119	1	1	1	0	0	0	0	0
25.07.2015 06:32:03.045000	0.125	0.120091	0.118437	147.674	-671.945	-0.00434028	6	4	4	4	82.4402	290	35.2272	5.2328	0	1.21942	11.9291	42.8075	16.8111	99.535	1	1	1	0	0	0	0	0
25.07.2015 06:32:03.145000	0.125	0.120091	0.118437	137.754	-671.953	-0.00271267	6	4	4	4	82.4782	290	35.3521	5.2328	0	1.22267	11.9325	42.0067	16.6317	97.1555	1	1	1	0	0	0	0	0
25.07.2015 06:32:03.245000	0.125	0.120091	0.118437	130.576	-671.953	-0.00144676	6	4	4	4	82.3745	290	35.4694	5.2328	0	1.2375	11.9364	42.12	16.5751	97.8064	1	1	1	0	0	0	0	0
25.07.2015 06:32:03.345000	0.125	0.120091	0.118437	126.355	-671.953	-0.00108507	6	4	4	4	82.4459	290	35.5923	5.2328	0	1.23357	11.9349	41.7692	16.611	96.3256	1	1	1	0	0	0	0	0
25.07.2015 06:32:03.445000	0.125	0.120091	0.118437	125.664	-671.953	0.00072338	6	4	4	4	82.3819	290	35.7142	5.2328	0	1.2018	11.9434	41.8464	16.6153	96.6049	1	1	1	0	0	0	0	0
25.07.2015 06:32:03.545000	0.125	0.120091	0.118437	127.621	-671.965	0.00108507	6	4	4	4	82.2477	290	35.8291	5.2328	0	1.2018	11.9393	41.8512	16.4493	97.2588	1	1	1	0	0	0	0	0
25.07.2015 06:32:03.645000	0.125	0.120091	0.118437	127.901	-671.984	0.00180845	6	4	4	4	82.3328	290	35.9514	5.2328	0	1.20176	11.9392	41.6326	16.4436	96.4439	1	1	1	0	0	0	0	0
25.07.2015 06:32:03.745000	0.125	0.120091	0.118437	127.938	-671.984	0	6	4	4	4	82.385	290	36.0688	5.2328	0	1.20176	11.9388	41.9883	16.4455	97.7982	1	1	1	0	0	0	0	0
25.07.2015 06:32:03.845000	0.125	0.120091	0.118437	127.94	-671.987	-0.00108507	6	4	4	4	82.2722	290	36.1877	5.2328	0	1.18055	11.9509	41.6993	16.4406	96.7108	1	1	1	0	0	0	0	0
25.07.2015 06:32:03.945000	0.125	0.120091	0.118437	127.941	-671.984	0	6	4	4	4	82.2203	290	36.3066	5.2328	0	1.17896	11.954	41.7177	16.4256	96.8384	1	1	1	0	0	0	0	0
25.07.2015 06:32:04.045000	0.125	0.120091	0.118437	127.943	-671.984	0	6	4	4	4	82.2766	290	36.423	5.2328	0	1.17894	11.9492	41.5271	16.4253	96.1099	1	1	1	0	0	0	0	0
25.07.2015 06:32:04.145000	0.125	0.120091	0.118437	127.941	-671.992	0	6	4	4	4	82.2254	290	36.5474	5.2328	0	1.17894	11.9529	41.7654	16.437	96.9772	1	1	1	0	0	0	0	0
25.07.2015 06:32:04.245000	0.125	0.120091	0.118437	127.943	-671.992	-0.00253183	6	4	4	4	82.2934	290	36.6652	5.2328	0	1.20552	11.9513	41.7277	16.4406	96.8194	1	1	1	0	0	0	0	0
25.07.2015 06:32:04.345000	0.125	0.120091	0.118437	127.938	-671.992	-0.00379774	6	4	4	4	82.204	290	36.7851	5.2328	0	1.21345	11.9571	41.7977	16.4541	97.0356	1	1	1	0	0	0	0	0
25.07.2015 06:32:04.445000	0.125	0.120091	0.118437	127.943	-671.995	-0.00397859	6	4	4	4	82.2236	290	36.906	5.2328	0	1.20133	11.9586	41.6846	16.4398	96.6572	1	1	1	0	0	0	0	0
25.07.2015 06:32:04.545000	0.125	0.120091	0.118437	127.941	-672	-0.00217014	6	4	4	4	82.3868	290	37.0229	5.2328	0	1.19588	11.9576	41.8615	16.4506	97.2934	1	1	1	0	0	0	0	0
25.07.2015 06:32:04.645000	0.125	0.120091	0.118437	127.945	-672	-0.00144676	6	4	4	4	82.491	290	37.1462	5.2328	0	1.1925	11.9635	41.8563	16.4657	97.2153	1	1	1	0	0	0	0	0
25.07.2015 06:32:04.745000	0.125	0.120091	0.118437	127.941	-672	-0.00108507	6	4	4	4	82.4436	290	37.2636	5.2328	0	1.19024	11.9625	41.8387	16.4663	97.1457	1	1	1	0	0	0	0	0
25.07.2015 06:32:04.845000	0.125	0.120091	0.118437	127.945	-672	-0.00144676	6	4	4	4	82.4635	290	37.384	5.2328	0	1.19319	11.9627	41.8135	16.4658	97.051	1	1	1	0	0	0	0	0
25.07.2015 06:32:04.945000	0.125	0.120091	0.118437	127.941	-672	0	6	4	4	4	82.4432	290	37.5049	5.2328	0	1.19591	11.967	41.7203	16.4768	96.6521	1	1	1	0	0	0	0	0
25.07.2015 06:32:05.045000	0.125	0.120091	0.118437	127.945	-672	0.00072338	6	4	4	4	82.5652	290	37.6253	5.2328	0	1.20715	11.9564	41.5276	16.5069	95.7996	1	1	1	0	0	0	0	0
25.07.2015 06:32:05.145000	0.125	0.120091	0.118437	127.945	-672	0.000542535	6	4	4	4	82.8255	290	37.7481	5.2328	0	1.21934	11.9568	41.7992	16.5307	96.7484	1	1	1	0	0	0	0	0
25.07.2015 06:32:05.245000	0.125	0.120091	0.118437	127.945	-672	0.00108507	6	4	4	4	82.8146	290	37.866	5.2328	0	1.21438	11.96	41.7414	16.539	96.4951	1	1	1	0	0	0	0	0
25.07.2015 06:32:05.345000	0.125	0.120091	0.118437	127.945	-672.008	-0.0016276	6	4	4	4	83.9841	290	37.9914	5.2328	0	1.20753	11.9577	41.7544	16.5414	96.5355	1	1	1	0	0	0	0	0
25.07.2015 06:32:05.445000	0.125	0.120091	0.118437	127.943	-672.005	-0.00108507	6	4	4	4	273.626	290	38.1102	5.2328	0	1.20959	11.9345	41.8629	16.5337	96.9805	1	1	1	0	0	0	0	0
25.07.2015 06:32:05.545000	0.125	0.120091	0.118437	127.945	-672.008	-0.0016276	6	4	4	4	1772.19	290	38.2301	5.2328	0	1.2131	11.4207	41.952	16.3632	98.1982	1	1	1	0	0	0	0	0
25.07.2015 06:32:05.645000	0.125	0.120091	0.118437	127.94	-672.008	2.42802	6	4	4	4	855.401	290	38.351	5.2328	0	1.20658	10.3052	41.7699	16.5469	96.5583	1	1	1	0	0	0	0	0
25.07.2015 06:32:05.745000	0.125	0.120091	0.118437	127.945	-672.008	11.2777	6	4	4	4	595.624	290	38.4709	5.2328	0	1.19063	10.5172	41.6241	16.5351	96.073	1	1	1	0	0	0	0	0
25.07.2015 06:32:05.845000	0.125	0.120091	0.118437	127.943	-672.013	20.3498	6	4	4	4	706.345	290	38.5942	5.2328	0	1.19965	10.7177	41.9226	16.5107	97.2971	1	1	1	0	0	0	0	0
25.07.2015 06:32:05.945000	0.125	0.120091	0.118437	127.945	-672.016	24.503	6	4	4	4	524.814	290	38.7136	5.2328	0	1.22533	10.7606	42.1599	16.5297	98.1214	1	1	1	0	0	0	0	0
25.07.2015 06:32:06.045000	0.125	0.120091	0.118437	127.945	-672.016	27.2931	6	4	4	4	510.242	290	38.841	5.2328	0	1.22535	10.8398	41.9553	16.5305	97.3677	1	1	1	0	0	0	0	0
25.07.2015 06:32:06.145000	0.125	0.120091	0.118437	127.945	-672.016	28.1814	6	4	4	4	477.784	290	38.9588	5.2328	0	1.22543	10.8741	41.7838	16.5438	96.639	1	1	1	0	0	0	0	0
25.07.2015 06:32:06.245000	0.125	0.120091	0.118437	127.945	-672.016	28.5384	6	4	4	4	436.368	290	39.0862	5.2328	0	1.22238	10.8931	41.6047	16.5538	95.9148	1	1	1	0	0	0	0	0
25.07.2015 06:32:06.345000	0.125	0.120091	0.118437	127.945	-672.016	28.6898	6	4	4	4	561.92	290	39.2036	5.2328	0	1.20748	10.9223	41.6432	16.5446	96.0973	1	1	1	0	0	0	0	0
25.07.2015 06:32:06.445000	0.125	0.120091	0.118437	127.945	-672.016	28.775	6	4	4	4	509.588	290	39.3279	5.2328	0	1.20903	10.8405	41.523	16.5543	95.6002	1	1	1	0	0	0	0	0
25.07.2015 06:32:06.545000	0.125	0.120091	0.118437	127.945	-672.016	28.8249	6	4	4	4	391.96	290	39.4488	5.2328	0	1.2194	10.8483	41.7902	16.5567	96.614	1	1	1	0	0	0	0	0
25.07.2015 06:32:06.645000	0.125	0.120091	0.118437	127.945	-672.016	28.8477	6	4	4	4	552.189	290	39.5697	5.2328	0	1.2194	11.0242	41.7806	16.5554	96.5825	1	1	1	0	0	0	0	0
25.07.2015 06:32:06.745000	0.125	0.120091	0.118437	127.945	-672.016	28.865	6	4	4	4	440.733	290	39.6915	5.2328	0	1.2194	10.9594	41.9479	16.5696	97.1684	1	1	1	0	0	0	0	0
25.07.2015 06:32:06.845000	0.125	0.120091	0.118437	127.945	-672.016	28.8802	6	4	4	4	519.761	290	39.8104	5.2328	0	1.21904	10.8114	41.6912	16.5753	96.1639	1	1	1	0	0	0	0	0
25.07.2015 06:32:06.945000	0.125	0.120091	0.118437	127.941	-672.016	28.8688	6	4	4	4	504.14	290	39.9333	5.2328	0	1.20755	10.7812	41.7349	16.5842	96.2971	1	1	1	0	0	0	0	0
25.07.2015 06:32:07.045000	0.125	0.120091	0.118437	127.945	-672.016	28.7225	6	4	4	4	513.44	290	40.0517	5.2328	0	1.20755	10.7988	42.07	16.5927	97.5474	1	1	1	0	0	0	0	0
25.07.2015 06:32:07.145000	0.125	0.120091	0.118437	127.945	-672.016	28.2737	6	4	4	4	456.336	290	40.177	5.2328	0	1.21324	10.8324	41.917	16.5947	96.954	1	1	1	0	0	0	0	0
25.07.2015 06:32:07.245000	0.125	0.120091	0.118437	127.945	-672.016	27.8895	6	4	4	4	463.227	290	40.2969	5.2328	0	1.21336	10.863	41.7468	16.5936	96.3062	1	1	1	0	0	0	0	0
25.07.2015 06:32:07.345000	0.125	0.120091	0.118437	127.945	-672.016	27.6421	6	4	4	4	458.306	290	40.4212	5.2328	0	1.21901	10.8403	41.9576	16.5905	97.1256	1	1	1	0	0	0	0	0
25.07.2015 06:32:07.445000	0.125	0.120091	0.118437	127.945	-672.016	27.4436	6	4	4	4	447.256	290	40.5411	5.2328	0	1.21937	10.8508	41.7798	16.5956	96.4254	1	1	1	0	0	0	0	0
25.07.2015 06:32:07.545000	0.125	0.120091	0.118437	127.945	-672.016	27.2884	6	4	4	4	538.561	290	40.665	5.2328	0	1.21912	10.8671	41.7115	16.6023	96.1382	1	1	1	0	0	0	0	0
25.07.2015 06:32:07.645000	0.125	0.120091	0.118437	127.945	-672.016	27.13	6	4	4	4	392.989	290	40.7873	5.2328	0	1.21909	10.8347	41.6436	16.6124	95.8393	1	1	1	0	0	0	0	0
25.07.2015 06:32:07.745000	0.125	0.120091	0.118437	127.945	-672.016	27.041	6	4	4	4	474.403	290	40.9097	5.2328	0	1.2359	10.8862	41.8774	16.599	96.786	1	1	1	0	0	0	0	0
25.07.2015 06:32:07.845000	0.125	0.120091	0.118437	127.945	-672.016	26.9368	6	4	4	4	404.626	290	41.0336	5.2328	0	1.23798	10.873	41.7883	16.5842	96.5011	1	1	1	0	0	0	0	0
25.07.2015 06:32:07.945000	0.125	0.120091	0.118437	127.945	-672.016	26.9	6	4	4	4	420.273	290	41.1525	5.2328	0	1.22217	10.8642	41.7521	16.5882	96.3476	1	1	1	0	0	0	0	0
25.07.2015 06:32:08.045000	0.125	0.120091	0.118437	127.945	-672.016	26.8953	6	4	4	4	406.397	290	41.2778	5.2328	0	1.21938	10.9482	41.9268	16.5835	97.0344	1	1	1	0	0	0	0	0
25.07.2015 06:32:08.145000	0.125	0.120091	0.118437	127.945	-672.016	26.8815	6	4	4	4	488.555	290	41.3952	5.2328	0	1.21462	10.9661	42.0095	16.5848	97.3462	1	1	1	0	0	0	0	0
25.07.2015 06:32:08.245000	0.125	0.120091	0.118437	127.945	-672.016	26.8623	6	4	4	4	390.277	290	41.5191	5.2328	0	1.21343	10.9493	41.7602	16.6015	96.328	1	1	1	0	0	0	0	0
25.07.2015 06:32:08.345000	0.125	0.120091	0.118437	127.945	-672.016	26.8327	6	4	4	4	448.604	290	41.6374	5.2328	0	1.20906	11.0067	41.8801	16.6048	96.7741	1	1	1	0	0	0	0	0
25.07.2015 06:32:08.445000	0.125	0.120091	0.118437	127.945	-672.016	26.7835	6	4	4	4	391.02	290	41.7583	5.2328	0	1.20753	11.0215	41.6954	16.6307	95.9678	1	1	1	0	0	0	0	0
25.07.2015 06:32:08.545000	0.125	0.120091	0.118437	127.945	-672.016	26.7551	6	4	4	4	405.129	290	41.8812	5.2328	0	1.21579	10.9855	41.8135	16.6276	96.4315	1	1	1	0	0	0	0	0
25.07.2015 06:32:08.645000	0.125	0.120091	0.118437	127.945	-672.016	26.7285	6	4	4	4	444.378	290	42.0035	5.2328	0	1.21933	10.9367	41.7115	16.6218	96.0634	1	1	1	0	0	0	0	0
25.07.2015 06:32:08.745000	0.125	0.120091	0.118437	127.945	-672.016	26.7068	6	4	4	4	392.906	290	42.1269	5.2328	0	1.21935	10.921	42.024	16.6277	97.2375	1	1	1	0	0	0	0	0
25.07.2015 06:32:08.845000	0.125	0.120091	0.118437	127.945	-672.016	26.7032	6	4	4	4	249.955	290	42.2239	2.31848	0.0292952	1.21935	10.8399	41.7897	16.8223	95.5953	1	1	1	0.86	0	0	0	0
25.07.2015 06:32:08.945000	0.125	0.120091	0.118437	127.945	-672.016	26.6949	6	4	4	4	137.376	290	42.2736	2.21377	0.403786	1.21935	9.43828	42.2423	16.9944	96.6692	1	1	1	1	0	0	0	0
25.07.2015 06:32:09.045000	0.125	0.120091	0.118437	127.945	-672.016	26.6876	6	4	4	4	216.785	290	42.3393	2.5884	0.778412	1.11926	8.09749	42.5206	17.2622	96.7096	1	1	1	1	0	0	0	0
25.07.2015 06:32:09.145000	0.125	0.120091	0.118437	127.945	-672.016	26.6661	6	4	4	4	276.026	290	42.4035	2.72468	0.914689	0.71888	7.77763	42.7443	17.4734	96.7573	1	1	1	1	0	0	0	0
25.07.2015 06:32:09.245000	0.125	0.120091	0.118437	127.945	-672.016	26.6511	6	4	4	4	317.176	290	42.4661	2.6448	0.834816	0.71888	7.59886	42.9331	17.6469	96.8157	1	1	1	1	0	0	0	0
25.07.2015 06:32:09.345000	0.125	0.120091	0.118437	127.945	-672.016	26.6363	6	4	4	4	288.882	290	42.5383	2.66601	0.856024	0.71888	7.56341	43.0973	17.8038	96.8437	1	1	1	1	0	0	0	0
25.07.2015 06:32:09.445000	0.125	0.120091	0.118437	127.945	-672.016	26.6301	6	4	4	4	319.462	290	42.6039	2.54812	0.738134	0.695582	7.54272	43.233	17.934	96.8648	1	1	1	1	0	0	0	0
25.07.2015 06:32:09.545000	0.125	0.120091	0.118437	127.945	-672.016	26.6146	6	4	4	4	344.22	290	42.6646	2.44679	0.636801	0.672284	7.51672	43.3771	18.0604	96.9323	1	1	1	1	0	0	0	0
25.07.2015 06:32:09.645000	0.125	0.120091	0.118437	127.945	-672.016	26.6092	6	4	4	4	330.076	290	42.7288	2.28657	0.47658	0.672284	7.48103	43.4921	18.1843	96.8984	1	1	1	1	0	0	0	0
25.07.2015 06:32:09.745000	0.125	0.120091	0.118437	127.945	-672.016	26.5961	6	4	4	4	329.181	290	42.7905	2.19418	0.384193	0.672284	7.48145	43.6068	18.2996	96.8961	1	1	1	1	0	0	0	0
25.07.2015 06:32:09.845000	0.125	0.120091	0.118437	127.945	-672.016	26.5922	6	4	4	4	288.225	290	42.8477	2.12085	0.310865	0.646032	7.49725	43.714	18.3895	96.9625	1	1	1	1	0	0	0	0
25.07.2015 06:32:09.945000	0.125	0.120091	0.118437	127.945	-672.016	26.5923	6	4	4	4	310.59	290	42.9029	2.08683	0.276838	0.606654	7.52217	43.8079	18.4838	96.9608	1	1	1	1	0	0	0	0
25.07.2015 06:32:10.045000	0.125	0.120091	0.118437	127.945	-672.016	26.5925	6	4	4	4	276.585	290	42.9571	2.1068	0.296813	0.606654	7.52725	43.8976	18.5701	96.9742	1	1	1	1	0	0	0	0
25.07.2015 06:32:10.145000	0.125	0.120091	0.118437	127.945	-672.016	26.5929	6	4	4	4	288.814	290	43.0128	2.13376	0.323776	0.606654	7.54816	43.9695	18.6321	97.0118	1	1	1	1	0	0	0	0
25.07.2015 06:32:10.245000	0.125	0.120091	0.118437	127.945	-672.016	26.5965	6	4	4	4	315.654	290	43.0715	2.09309	0.283101	0.606654	7.54322	44.0339	18.6953	97.0164	1	1	1	1	0	0	0	0
25.07.2015 06:32:10.345000	0.125	0.120091	0.118437	127.945	-672.016	26.5945	6	4	4	4	279.929	290	43.1327	2.04419	0.234197	0.565308	7.52526	44.087	18.7476	97.0195	1	1	1	1	0	0	0	0
25.07.2015 06:32:10.445000	0.125	0.120091	0.118437	127.945	-672.016	26.5914	6	4	4	4	296.695	290	43.1894	2.03061	0.220623	0.565308	7.54124	44.1417	18.7942	97.0508	1	1	1	1	0	0	0	0
25.07.2015 06:32:10.545000	0.125	0.120091	0.118437	127.945	-672.016	26.5902	6	4	4	4	265.173	290	43.2456	2.02045	0.210465	0.565308	7.54468	44.1973	18.8449	97.0693	1	1	1	1	0	0	0	0
25.07.2015 06:32:10.645000	0.125	0.120091	0.118437	127.945	-672.016	26.5903	6	4	4	4	308.866	290	43.3008	2.02304	0.213051	0.565308	7.56452	44.2367	18.8834	97.0728	1	1	1	1	0	0	0	0
25.07.2015 06:32:10.745000	0.125	0.120091	0.118437	127.945	-672.016	26.5891	6	4	4	4	244.308	290	43.356	2.02022	0.210231	0.566923	7.55356	44.2672	18.9244	97.0323	1	1	1	1	0	0	0	0
25.07.2015 06:32:10.845000	0.125	0.120091	0.118437	127.945	-672.016	26.5871	6	4	4	4	259.454	290	43.4142	2.05711	0.247117	0.567913	7.58179	44.3064	18.9617	97.0398	1	1	1	1	0	0	0	0
25.07.2015 06:32:10.945000	0.125	0.120091	0.118437	127.945	-672.016	26.5847	6	4	4	4	262.455	290	43.4764	2.11731	0.307325	0.567913	7.58986	44.3214	18.9895	96.9907	1	1	1	1	0	0	0	0
25.07.2015 06:32:11.045000	0.125	0.120091	0.118437	127.945	-672.016	26.586	6	4	4	4	275.004	290	43.5371	2.17629	0.366298	0.567913	7.56837	44.3369	19.0109	96.9683	1	1	1	1	0	0	0	0
25.07.2015 06:32:11.145000	0.125	0.120091	0.118437	127.945	-672.016	26.5842	6	4	4	4	332.057	290	43.5993	2.22268	0.412692	0.586951	7.56212	44.345	19.0173	96.9746	1	1	1	1	0	0	0	0
25.07.2015 06:32:11.245000	0.125	0.120091	0.118437	127.945	-672.016	26.5813	6	4	4	4	321.896	290	43.6585	2.2182	0.408209	0.605243	7.5076	44.3435	19.0241	96.9431	1	1	1	1	0	0	0	0
25.07.2015 06:32:11.345000	0.125	0.120091	0.118437	127.945	-672.016	26.5831	6	4	4	4	245.007	290	43.7211	2.19222	0.382232	0.605243	7.52912	44.3541	19.0326	96.951	1	1	1	1	0	0	0	0
25.07.2015 06:32:11.445000	0.125	0.120091	0.118437	127.945	-672.016	26.5838	6	4	4	4	301.899	290	43.7863	2.20489	0.394898	0.605243	7.57542	44.3553	19.0317	96.959	1	1	1	1	0	0	0	0
25.07.2015 06:32:11.545000	0.125	0.120091	0.118437	127.945	-672.016	26.588	6	4	4	4	321.769	290	43.8465	2.20894	0.398949	0.611004	7.54084	44.3615	19.044	96.9356	1	1	1	1	0	0	0	0
25.07.2015 06:32:11.645000	0.125	0.120091	0.118437	127.945	-672.016	26.5896	6	4	4	4	259.292	290	43.9057	2.19559	0.385601	0.617245	7.52313	44.3647	19.0607	96.8839	1	1	1	1	0	0	0	0
25.07.2015 06:32:11.745000	0.125	0.120091	0.118437	127.945	-672.016	26.5891	6	4	4	4	279.448	290	43.9678	2.20315	0.393157	0.617245	7.5487	44.3651	19.0704	96.8484	1	1	1	1	0	0	0	0
25.07.2015 06:32:11.845000	0.125	0.120091	0.118437	127.945	-672.016	26.59	6	4	4	4	283.7	290	44.0365	2.22672	0.416735	0.617245	7.54178	44.3815	19.0578	96.9594	1	1	1	1	0	0	0	0
25.07.2015 06:32:11.945000	0.125	0.120091	0.118437	127.945	-672.016	26.5913	6	4	4	4	329.597	290	44.0947	2.23165	0.42166	0.618692	7.51618	44.375	19.0676	96.8968	1	1	1	1	0	0	0	0
25.07.2015 06:32:12.045000	0.125	0.120091	0.118437	127.945	-672.016	26.5893	6	4	4	4	228.182	290	44.1539	2.21705	0.407059	0.620324	7.52003	44.3818	19.0737	96.8998	1	1	1	1	0	0	0	0
25.07.2015 06:32:12.145000	0.125	0.120091	0.118437	127.945	-672.016	26.5913	6	4	4	4	292.31	290	44.22	2.25005	0.440066	0.620324	7.57758	44.3748	19.0681	96.8942	1	1	1	1	0	0	0	0
25.07.2015 06:32:12.245000	0.125	0.120091	0.118437	127.945	-672.016	26.5918	6	4	4	4	301.285	290	44.2842	2.27183	0.461845	0.620324	7.54989	44.3712	19.0714	96.868	1	1	1	1	0	0	0	0
25.07.2015 06:32:12.345000	0.125	0.120091	0.118437	127.945	-672.016	26.5999	6	4	4	4	243.629	290	44.3454	2.28556	0.475572	0.624319	7.53215	44.3699	19.0719	96.8608	1	1	1	1	0	0	0	0
25.07.2015 06:32:12.445000	0.125	0.120091	0.118437	127.945	-672.016	26.599	6	4	4	4	265.521	290	44.4061	2.33549	0.525506	0.628157	7.5645	44.3553	19.0667	96.8251	1	1	1	1	0	0	0	0
25.07.2015 06:32:12.545000	0.125	0.120091	0.118437	127.945	-672.016	26.5978	6	4	4	4	275.903	290	44.4782	2.39535	0.585361	0.628157	7.58449	44.3569	19.0516	96.8891	1	1	1	1	0	0	0	0
25.07.2015 06:32:12.645000	0.125	0.120091	0.118437	127.945	-672.016	26.5987	6	4	4	4	341.153	290	44.5394	2.43153	0.621541	0.628157	7.56588	44.3396	19.0351	96.8858	1	1	1	1	0	0	0	0
25.07.2015 06:32:12.745000	0.125	0.120091	0.118437	127.945	-672.016	26.5945	6	4	4	4	312.042	290	44.6021	2.41929	0.609306	0.6413	7.52193	44.3298	19.0238	96.8916	1	1	1	1	0	0	0	0
25.07.2015 06:32:12.845000	0.125	0.120091	0.118437	127.945	-672.016	26.5925	6	4	4	4	217.194	290	44.6692	2.40533	0.595343	0.647774	7.49708	44.3052	19.0267	96.7865	1	1	1	1	0	0	0	0
25.07.2015 06:32:12.945000	0.125	0.120091	0.118437	127.945	-672.016	26.5896	6	4	4	4	289.286	290	44.7354	2.44553	0.635543	0.647774	7.56083	44.3072	19.0176	96.8288	1	1	1	1	0	0	0	0
25.07.2015 06:32:13.045000	0.125	0.120091	0.118437	127.945	-672.016	26.5889	6	4	4	4	263.004	290	44.799	2.49252	0.682527	0.647774	7.58285	44.2915	19.0047	96.8183	1	1	1	1	0	0	0	0
25.07.2015 06:32:13.145000	0.125	0.120091	0.118437	127.945	-672.016	26.5875	6	4	4	4	260.988	290	44.8697	2.5449	0.734907	0.658627	7.58053	44.2824	18.9883	96.8461	1	1	1	1	0	0	0	0
25.07.2015 06:32:13.245000	0.125	0.120091	0.118437	127.945	-672.016	26.5907	6	4	4	4	340.88	290	44.9383	2.60127	0.791286	0.659833	7.58872	44.2557	18.9635	96.8386	1	1	1	1	0	0	0	0
25.07.2015 06:32:13.345000	0.125	0.120091	0.118437	127.949	-672.016	26.5913	6	4	4	4	301.48	290	45.005	2.59468	0.784695	0.659833	7.52901	44.2344	18.9569	96.7827	1	1	1	1	0	0	0	0
25.07.2015 06:32:13.445000	0.125	0.120091	0.118437	127.948	-672.016	26.5965	6	4	4	4	319.966	290	45.0811	2.56292	0.752929	0.669178	7.53192	44.2219	18.9373	96.8096	1	1	1	1	0	0	0	0
25.07.2015 06:32:13.545000	0.125	0.120091	0.118437	127.949	-672.016	26.5983	6	4	4	4	286.182	290	45.1452	2.53198	0.721987	0.690984	7.53075	44.2156	18.9391	96.7788	1	1	1	1	0	0	0	0
25.07.2015 06:32:13.645000	0.125	0.120091	0.118437	127.951	-672.016	26.5998	6	4	4	4	283.938	290	45.2179	2.51295	0.702963	0.690984	7.55841	44.2105	18.9298	96.7947	1	1	1	1	0	0	0	0
25.07.2015 06:32:13.745000	0.125	0.120091	0.118437	127.949	-672.016	26.6054	6	4	4	4	263.994	290	45.286	2.50053	0.690544	0.690984	7.57326	44.2118	18.9289	96.8031	1	1	1	1	0	0	0	0
25.07.2015 06:32:13.845000	0.125	0.120091	0.118437	127.951	-672.016	26.6175	6	4	4	4	227.656	290	45.3492	2.52665	0.716664	0.689675	7.58997	44.1974	18.9249	96.7634	1	1	1	1	0	0	0	0
25.07.2015 06:32:13.945000	0.125	0.120091	0.118437	127.945	-672.016	26.6243	6	4	4	4	244.217	290	45.4263	2.60415	0.794165	0.689087	7.58316	44.2011	18.9115	96.829	1	1	1	1	0	0	0	0
25.07.2015 06:32:14.045000	0.125	0.120091	0.118437	127.951	-672.016	26.628	6	4	4	4	302.058	290	45.4934	2.68043	0.870446	0.689087	7.55835	44.1814	18.8997	96.7986	1	1	1	1	0	0	0	0
25.07.2015 06:32:14.145000	0.125	0.120091	0.118437	127.945	-672.016	26.6341	6	4	4	4	251.081	290	45.5705	2.73185	0.921861	0.697595	7.53546	44.1551	18.8864	96.7486	1	1	1	1	0	0	0	0
25.07.2015 06:32:14.245000	0.125	0.120091	0.118437	127.948	-672.016	26.633	6	4	4	4	290.398	290	45.6417	2.80162	0.99163	0.723121	7.57941	44.1194	18.8541	96.736	1	1	1	1	0	0	0	0
25.07.2015 06:32:14.345000	0.125	0.120091	0.118437	127.949	-672.016	26.6314	6	4	4	4	295.844	290	45.7198	2.85916	1.04917	0.723121	7.58871	44.0817	18.8198	96.7225	1	1	1	1	0	0	0	0
25.07.2015 06:32:14.445000	0.125	0.120091	0.118437	127.953	-672.016	26.6254	6	4	4	4	294.588	290	45.7919	2.89799	1.088	0.723121	7.56542	44.0582	18.782	96.7774	1	1	1	1	0	0	0	0
25.07.2015 06:32:14.545000	0.125	0.120091	0.118437	127.945	-672.016	26.62	6	4	4	4	331.204	290	45.8725	2.8994	1.08941	0.752231	7.53752	44.0244	18.7526	96.7608	1	1	1	1	0	0	0	0
25.07.2015 06:32:14.645000	0.125	0.120091	0.118437	127.953	-672.016	26.6146	6	4	4	4	266.552	290	45.9401	2.87219	1.0622	0.753763	7.52167	43.9696	18.781	96.4422	1	1	1	1	0	0	0	0
25.07.2015 06:32:14.745000	0.125	0.120091	0.118437	127.953	-672.016	26.6102	6	4	4	4	238.428	290	46.0217	2.87911	1.06912	0.753763	7.54356	43.9388	18.7625	96.395	1	1	1	1	0	0	0	0
25.07.2015 06:32:14.845000	0.125	0.120091	0.118437	127.953	-672.016	26.6055	6	4	4	4	299.367	290	46.0913	2.9308	1.12081	0.748258	7.58764	43.9273	18.7326	96.4654	1	1	1	1	0	0	0	0
