Repository: Bekyilma/Weld-break-prediction

====================================
              WELD BREAK PREDICTION CHALLENGE
            ====================================

**Author**
- [Bereket Abera Yilma](bereketabera.yilma@studenti.unitn.it)

* * *

## Running the  experiments

Run the `Run.sh` runner script from a terminal, like this:
```
$ bash Run.sh
```
 This script calls the `preprocess.py` script to preprocess datasets from OK and WB folders,
 the  preprocessing results will be dumped into the directory as pickle files
 then it calls the `Classyfy.py` which loads the preprocessed data and performs the classification task
 and displays results

* * *

File: OK/0303329S_00.txt (part 1 of 2)
Time	[76:0]	[76:1]	[76:2]	[76:4]	[76:8]	[76:70]	[76:71]	[78:0]	[78:1]	[78:2]	[79:2]	[79:3]	[79:4]	[79:8]	[79:9]	[79:10]	[79:11]	[79:12]	[79:13]	[79:14]	[79.0]	[79.1]	[79.2]	[79.3]	[79.4]	[79.5]	[79.6]	[79.8]
time	Hoogteverstelling - Referentie positie (mm)	Hoogteverstelling - AZ gemeten positie (mm)	Hoogteverstelling - BZ gemeten positie (mm)	Transfert Ingang - Gemeten positie (mm)	Transfert Uitgang - Gemeten positie (mm)	Aardgas - actueel debiet	Stappenschakelaar - gemeten pos	Laspos Ing - positie discreet	Laspos Uitg - positie discreet	Schaafverstelling - positie discreet	Stuikraam - Totale Stroommeting RMS-waarde (A)	Stuikraam - Stroomreferentie (A)	Stuikraam - Positie AZ (mm, pulsgever)	Stuikraam - Referentie Servo-ventiel (%)	Stuikraam - Trim door I-regelaar (%)	Stuikraam - Gemeten snelheid (mm/s, pulsgever)	Secundaire lasspanning	Stuikraam - Druk stuikcilinder voorkamer (=laszijde)  (bar)	Stuikraam - Druk stuikcilinder terugloopkamer  (bar)	Stuikraam - Netto voorwaartse kracht op stuikraam (kN)	Stuikraam - P1	Stuikraam - P2	Stuikraam - P3	Stuikraam - P4	Stuikraam - P5	Stuikraam - P6	Stuikraam - P7	Stuikraam - Openen stuikventielen	

Lasparameter.Ingang - Coil ID	0303329S
Lasparameter.Ingang - Dikte (um)	3590
Lasparameter.Ingang - Breedte (mm)	1828
Lasparameter.Ingang - Materiaal	0002
Lasparameter.Uitgang - Coil ID	0303328S
Lasparameter.Uitgang - Dikte (um)	3580
Lasparameter.Uitgang - Breedte (mm)	1832
Lasparameter.Uitgang - Materiaal	0002
Lasparameter.P2 (mm)	31.5
Lasparameter.P3 (mm)	42.0
Lasparameter.P4 (mm)	50.2
Lasparameter.P5 (mm)	56.3
Lasparameter.P6 (mm)	61.9
Lasparameter.P7 (mm)	66.2
Lasparameter.Vonksnelheid (mm/s)	1.20
Lasparameter.Lassnelheid (mm/s)	0.48
Lasparameter.Stroom Referentie (A)	0314
Lasparameter.Stroomtoename (µA/s2)	57.0
Lasparameter.Stuikstroomtijd (per)	0008
Lasparameter.Afkoeltijd Stuik (per)	0077
Lasparameter.Stuikdruk (bar)	0110
Lasparameter.Stuiksnelheid (%)	90.0

31.07.2015 08:45:10.476000	-0.005	-0.00856605	0	0.015625	-667.977	0.00108507	8	3	3	3	0.423207	314	0	0	0	0	0.480845	4.0343	128.612	-476.983	1	0	0	0	0	0	0	0
31.07.2015 08:45:10.576000	-0.005	-0.00856605	0	0.015625	-667.973	0.0016276	8	3	3	3	0.443188	314	0	0	0	0	0.480584	4.25428	128.587	-476.044	1	0	0	0	0	0	0	0
31.07.2015 08:45:10.676000	-0.005	-0.00856605	0	0.015625	-667.969	0.00108507	8	3	3	3	0.430448	314	0	0	0	0	0.480411	5.42784	128.624	-471.692	1	0	0	0	0	0	0	0
31.07.2015 08:45:10.776000	-0.005	-0.00856605	0	0.015625	-667.973	0.00108507	8	3	3	3	0.397008	314	0	0	0	0	0.480324	5.74438	128.609	-470.423	1	0	0	0	0	0	0	0
31.07.2015 08:45:10.876000	-0.005	-0.00856605	0	0.0104167	-667.961	0.00217014	8	3	3	3	0.373999	314	0	0	0	0	0.480324	2.97586	128.482	-480.538	1	0	0	0	0	0	0	0
31.07.2015 08:45:10.976000	-0.005	-0.00856605	0	0.0117188	-667.973	-0.00108507	8	3	3	3	0.418604	314	0	0	0	0	0.479948	3.90075	128.485	-477.009	1	0	0	0	0	0	0	0
31.07.2015 08:45:11.076000	-0.005	-0.00856605	0	0.0208333	-667.964	0.00036169	8	3	3	3	0.425742	314	0	0	0	0	0.480122	6.3816	128.593	-467.923	1	0	0	0	0	0	0	0
31.07.2015 08:45:11.176000	-0.005	-0.00856605	0	0.0234375	-667.965	0.00108507	8	3	3	3	0.417602	314	0	0	0	0	0.480324	2.94339	128.428	-480.456	1	0	0	0	0	0	0	0
31.07.2015 08:45:11.276000	-0.005	-0.00856605	0	0.0234375	-667.969	0.00144676	8	3	3	3	0.413705	314	0	0	0	0	0.479109	5.49028	128.488	-470.932	1	0	0	0	0	0	0	0
31.07.2015 08:45:11.376000	-0.005	-0.00856605	0	0.0234375	-667.969	0.0016276	8	3	3	3	0.424429	314	0	0	0	0	0.477344	5.83697	128.492	-469.621	1	0	0	0	0	0	0	0
31.07.2015 08:45:11.476000	-0.005	-0.00856605	0	0.0234375	-667.969	0.00108507	8	3	3	3	0.423727	314	0	0	0	0	0.476476	4.79482	128.443	-473.424	1	0	0	0	0	0	0	0
31.07.2015 08:45:11.576000	-0.005	-0.00856605	0	0.0234375	-667.969	0.0016276	8	3	3	3	0.377237	314	0	0	0	0	0.477199	5.59075	128.437	-470.355	1	0	0	0	0	0	0	0
31.07.2015 08:45:11.676000	-0.005	-0.00856605	0	0.0234375	-667.964	0.00144676	8	3	3	3	0.403629	314	0	0	0	0	0.480613	5.16385	128.408	-471.876	1	0	0	0	0	0	0	0
31.07.2015 08:45:11.776000	-0.005	-0.00856605	0	0.0234375	-667.961	0.00108507	8	3	3	3	0.397058	314	0	0	0	0	0.485301	4.95102	128.381	-472.59	1	0	0	0	0	0	0	0
31.07.2015 08:45:11.876000	-0.005	-0.00856605	0	0.0104167	-667.961	0.00108507	8	3	3	3	0.387894	314	0	0	0	0	0.489699	2.7955	128.276	-480.44	1	0	0	0	0	0	0	0
31.07.2015 08:45:11.976000	-0.005	-0.00856605	0	0.09375	-667.969	0.00108507	8	3	3	3	0.394607	314	0	0	0	0	0.492766	3.29472	128.261	-478.472	1	0	0	0	0	0	0	0
31.07.2015 08:45:12.076000	-0.005	-0.00856605	0	0.369792	-667.969	0.00144676	8	3	3	3	0.371472	314	0	0	0	0	0.495023	4.83822	128.292	-472.681	1	0	0	0	0	0	0	0
31.07.2015 08:45:12.176000	-0.005	-0.00856605	0	1.33984	-667.969	0.00108507	8	3	3	3	0.395845	314	0	0	0	0	0.496933	4.75643	128.267	-472.899	1	0	0	0	0	0	0	0
31.07.2015 08:45:12.276000	-0.005	-0.00856605	0	13.4219	-667.966	0.00144676	8	3	3	3	0.381249	314	0	0	0	0	0.498727	4.19446	128.233	-474.917	1	0	0	0	0	0	0	0
31.07.2015 08:45:12.376000	-0.005	-0.00856605	0	36.6211	-667.969	0.00108507	8	3	3	3	0.400972	314	0	0	0	0	0.499797	5.06015	128.251	-471.673	1	0	0	0	0	0	0	0
31.07.2015 08:45:12.476000	-0.005	-0.00856605	0	57.7292	-667.969	0	8	3	3	3	0.394244	314	0	0	0	0	0.500622	4.95322	128.221	-471.968	1	0	0	0	0	0	0	0
31.07.2015 08:45:12.576000	-0.005	-0.00856605	0	82.9141	-667.969	-0.00108507	8	3	3	3	0.404993	314	0	0	0	0	0.502062	4.24061	128.184	-474.559	1	0	0	0	0	0	0	0
31.07.2015 08:45:12.676000	-0.005	-0.00856605	0	118.737	-667.969	-0.00108507	8	3	3	3	0.419402	314	0	0	0	0	0.502988	4.35597	128.165	-474.039	1	0	0	0	0	0	0	0
31.07.2015 08:45:12.776000	-0.005	-0.00856605	0	164.949	-667.969	-0.00325521	8	3	3	3	0.404571	314	0	0	0	0	0.503378	4.85842	128.159	-472.096	1	0	0	0	0	0	0	0
31.07.2015 08:45:12.876000	-0.005	-0.00856605	0	206.315	-667.969	-0.00144676	8	3	3	3	0.428515	314	0	0	0	0	0.503277	4.49757	128.126	-473.348	1	0	0	0	0	0	0	0
31.07.2015 08:45:12.976000	-0.005	-0.00856605	0	249.074	-667.969	-0.000542535	8	3	3	3	0.429724	314	0	0	0	0	0.503284	4.72524	128.111	-472.419	1	0	0	0	0	0	0	0
31.07.2015 08:45:13.076000	-0.005	-0.00856605	0	303.628	-667.969	0.00072338	8	3	3	3	0.40628	314	0	0	0	0	0.501259	4.5323	128.085	-473.057	1	0	0	0	0	0	0	0
31.07.2015 08:45:13.176000	-0.005	-0.00856605	0	352.605	-667.969	0.00217014	8	3	3	3	0.394691	314	0	0	0	0	0.497989	4.60414	128.068	-472.717	1	0	0	0	0	0	0	0
31.07.2015 08:45:13.276000	-0.005	-0.00856605	0	395.367	-667.969	0.00108507	8	3	3	3	0.37738	314	0	0	0	0	0.49571	4.55129	128.04	-472.814	1	0	0	0	0	0	0	0
31.07.2015 08:45:13.376000	-0.005	-0.00856605	0	436.496	-667.969	0.00108507	8	3	3	3	0.402354	314	0	0	0	0	0.494076	4.25636	128.016	-473.852	1	0	0	0	0	0	0	0
31.07.2015 08:45:13.476000	-0.005	-0.00856605	0	476.159	-667.969	0.00144676	8	3	3	3	0.404519	314	0	0	0	0	0.492867	4.39283	127.999	-473.262	1	0	0	0	0	0	0	0
31.07.2015 08:45:13.576000	-0.005	-0.00856605	0	493.418	-667.969	0.00108507	8	3	3	3	0.391104	314	0	0	0	0	0.490459	4.46944	127.976	-472.881	1	0	0	0	0	0	0	0
31.07.2015 08:45:13.676000	-0.005	-0.00856605	0	508.596	-667.969	0.00144676	8	3	3	3	0.430448	314	0	0	0	0	0.489034	4.48848	127.957	-472.737	1	0	0	0	0	0	0	0
31.07.2015 08:45:13.776000	-0.005	-0.00856605	0	527.539	-667.973	0.00108507	8	3	3	3	0.442127	314	0	0	0	0	0.486408	4.45503	127.937	-472.787	1	0	0	0	0	0	0	0
31.07.2015 08:45:13.876000	-0.005	-0.00856605	0	546.688	-667.969	0.00180845	8	3	3	3	0.425028	314	0	0	0	0	0.484093	4.43904	127.912	-472.755	1	0	0	0	0	0	0	0
31.07.2015 08:45:13.976000	-0.005	-0.00856605	0	562.422	-667.977	0.0016276	8	3	3	3	0.416483	314	0	0	0	0	0.482834	4.50447	127.891	-472.421	1	0	0	0	0	0	0	0
31.07.2015 08:45:14.076000	-0.005	-0.00856605	0	578.365	-667.977	0.00072338	8	3	3	3	0.382476	314	0	0	0	0	0.481966	4.45564	127.87	-472.529	1	0	0	0	0	0	0	0
31.07.2015 08:45:14.176000	-0.005	-0.00856605	0	596.543	-667.977	0	8	3	3	3	0.393233	314	0	0	0	0	0.481771	4.42531	127.849	-472.563	1	0	0	0	0	0	0	0
31.07.2015 08:45:14.276000	-0.005	-0.00856605	0	614.268	-667.977	-0.00072338	8	3	3	3	0.389648	314	0	0	0	0	0.481532	4.46541	127.826	-472.323	1	0	0	0	0	0	0	0
31.07.2015 08:45:14.376000	-0.005	-0.00856605	0	629.047	-667.98	-0.00108507	8	3	3	3	0.392647	314	0	0	0	0	0.483543	4.46199	127.804	-472.254	1	0	0	0	0	0	0	0
31.07.2015 08:45:14.476000	-0.005	-0.00856605	0	643.099	-667.977	-0.00108507	8	3	3	3	0.408739	314	0	0	0	0	0.484903	4.43263	127.787	-472.301	1	0	0	0	0	0	0	0
31.07.2015 08:45:14.576000	-0.005	-0.00856605	0	661.664	-667.98	0	8	3	3	3	0.308923	314	0	0	0	0	0.486632	4.43361	127.764	-472.206	1	0	0	0	0	0	0	0
31.07.2015 08:45:14.676000	-0.005	-0.00856605	0	673.677	-667.982	0.00108507	8	3	3	3	0.333539	314	0	0	0	0	0.48852	4.42885	127.742	-472.14	1	0	0	0	0	0	0	0
31.07.2015 08:45:14.776000	-0.005	-0.00856605	0	685.066	-667.984	0.00108507	8	3	3	3	0.405875	314	0	0	0	0	0.4915	4.41243	127.722	-472.128	1	0	0	0	0	0	0	0
31.07.2015 08:45:14.876000	-0.005	-0.00856605	0	695.328	-667.984	0.00325521	8	3	3	3	0.424124	314	0	0	0	0	0.49286	4.38173	127.704	-472.177	1	0	0	0	0	0	0	0
31.07.2015 08:45:14.976000	-0.005	-0.00856605	0	703.813	-667.984	0.00217014	8	3	3	3	0.399895	314	0	0	0	0	0.492672	4.34297	127.68	-472.233	1	0	0	0	0	0	0	0
31.07.2015 08:45:15.076000	-0.005	-0.00856605	0	706.042	-667.984	0.00397859	8	3	3	3	0.432442	314	0	0	0	0	0.49315	4.32923	127.659	-472.205	1	0	0	0	0	0	0	0
31.07.2015 08:45:15.176000	-0.005	-0.00856605	0	706.84	-667.984	0.00108507	8	3	3	3	0.402861	314	0	0	0	0	0.491334	4.41316	127.643	-471.822	1	0	0	0	0	0	0	0
31.07.2015 08:45:15.276000	-0.005	-0.00856605	0	707.164	-667.984	0.00180845	8	3	3	3	0.424678	314	0	0	0	0	0.488238	4.37123	127.699	-472.196	1	0	0	0	0	0	0	0
31.07.2015 08:45:15.376000	-0.005	-0.00856605	0	707.164	-667.984	0.000542535	8	3	3	3	0.404045	314	0	0	0	0	0.485735	4.50935	127.834	-472.184	1	0	0	0	0	0	0	0
31.07.2015 08:45:15.476000	-0.005	-0.00856605	0	707.164	-667.984	0.00108507	8	3	3	3	0.423324	314	0	0	0	0	0.484426	5.14255	128.025	-470.494	1	0	0	0	0	0	0	0
31.07.2015 08:45:15.576000	-0.005	-0.00856605	0	707.164	-667.984	0.00108507	8	3	3	3	0.418933	314	0	0	0	0	0.482979	4.33058	128.171	-474.161	1	0	0	0	0	0	0	0
31.07.2015 08:45:15.676000	-0.005	-0.00856605	0	707.164	-667.984	0.00108507	8	3	3	3	0.438393	314	0	0	0	0	0.483456	4.40394	128.394	-474.732	1	0	0	0	0	0	0	0
31.07.2015 08:45:15.776000	-0.005	-0.00856605	0	707.164	-667.984	0.00108507	8	3	3	3	0.41442	314	0	0	0	0	0.482118	4.66591	129.04	-476.202	1	0	0	0	0	0	0	0
31.07.2015 08:45:15.876000	-0.005	-0.00856605	0	707.164	-667.984	0.00108507	8	3	3	3	0.408666	314	0	0	0	0	0.480809	4.3946	129.183	-477.791	1	0	0	0	0	0	0	0
31.07.2015 08:45:15.976000	-0.005	-0.00856605	0	707.164	-667.984	0.00108507	8	3	3	3	0.387948	314	0	0	0	0	0.480324	4.39747	129.362	-478.464	1	0	0	0	0	0	0	0
31.07.2015 08:45:16.076000	-0.005	-0.00856605	0	707.167	-667.984	0.00072338	8	3	3	3	0.406424	314	0	0	0	0	0.479847	4.58675	129.578	-478.566	1	0	0	0	0	0	0	0
31.07.2015 08:45:16.176000	-0.005	-0.00856605	0	707.168	-667.984	-0.000542535	8	3	3	3	0.397816	314	0	0	0	0	0.478494	4.59499	129.691	-478.966	1	0	0	0	0	0	0	0
31.07.2015 08:45:16.276000	-0.005	-0.00856605	0	707.164	-667.984	-0.00108507	8	3	3	3	0.422809	314	0	0	0	0	0.477394	4.46022	129.753	-479.723	1	0	0	0	0	0	0	0
31.07.2015 08:45:16.376000	-0.005	-0.00856605	0	707.164	-667.984	-0.00108507	8	3	3	3	0.401952	314	0	0	0	0	0.47738	4.49165	129.85	-479.972	1	0	0	0	0	0	0	0
31.07.2015 08:45:16.476000	-0.005	-0.00856605	0	707.164	-667.984	-0.00036169	8	3	3	3	0.411958	314	0	0	0	0	0.477669	4.5367	129.979	-480.292	1	0	0	0	0	0	0	0
31.07.2015 08:45:16.576000	-0.005	-0.00856605	0	707.164	-667.984	0.00108507	8	3	3	3	0.409943	314	0	0	0	0	0.480071	4.4933	129.987	-480.491	1	0	0	0	0	0	0	0
31.07.2015 08:45:16.676000	-0.005	-0.00856605	0	707.164	-667.99	0.00144676	8	3	3	3	0.39816	314	0	0	0	0	0.483304	4.51515	130.131	-480.957	1	0	0	0	0	0	0	0
31.07.2015 08:45:16.776000	-0.005	-0.00856605	0	707.168	-667.992	0.00108507	8	3	3	3	0.42701	314	0	0	0	0	0.486871	4.27491	130.541	-483.448	1	0	0	0	0	0	0	0
31.07.2015 08:45:16.876000	-0.005	-0.00856605	0	707.18	-667.992	0.00144676	8	3	3	3	0.448602	314	0	0	0	0	0.489287	3.87304	130.513	-484.878	1	0	0	0	0	0	0	0
31.07.2015 08:45:16.976000	-0.005	-0.00856605	0	707.18	-668	-0.00217014	8	3	3	3	0.428928	314	0	0	0	0	0.491696	4.51173	128.299	-473.958	1	0	0	0	0	0	0	0
31.07.2015 08:45:17.076000	-0.005	-0.00856605	0	707.18	-667.995	0.00108507	8	3	3	3	0.412624	314	0	0	0	0	0.494112	4.86966	130.685	-481.724	1	0	0	0	0	0	0	0
31.07.2015 08:45:17.176000	-0.005	-0.00856605	0	707.176	-667.992	0.00108507	8	3	3	3	0.406962	314	0	0	0	0	0.496231	6.0575	131.092	-478.733	1	0	0	0	0	0	0	0
31.07.2015 08:45:17.276000	-0.005	-0.00856605	0	707.188	-667.99	0.00144676	8	3	3	3	0.422114	314	0	0	0	0	0.497729	4.73299	130.567	-481.795	1	0	0	0	0	0	0	0
31.07.2015 08:45:17.376000	-0.005	-0.00856605	0	707.188	-667.996	0.00217014	8	3	3	3	0.457208	314	0	0	0	0	0.498503	4.70724	129.91	-479.376	1	0	0	0	0	0	0	0
31.07.2015 08:45:17.476000	-0.005	-0.00856605	0	707.19	-667.995	0.00144676	8	3	3	3	0.462825	314	0	0	0	0	0.499371	5.22141	129.679	-476.523	1	0	0	0	0	0	0	0
31.07.2015 08:45:17.576000	-0.005	-0.00856605	0	707.188	-667.992	0.00108507	8	3	3	3	0.425418	314	0	0	0	0	0.500231	4.93649	129.659	-477.537	1	0	0	0	0	0	0	0
31.07.2015 08:45:17.676000	-0.005	-0.00856605	0	707.19	-667.992	0.00108507	8	3	3	3	0.39364	314	0	0	0	0	0.501107	4.83651	129.614	-477.75	1	0	0	0	0	0	0	0
31.07.2015 08:45:17.776000	-0.005	-0.00856605	0	707.188	-667.992	0.00108507	8	3	3	3	0.410389	314	0	0	0	0	0.501686	5.08377	129.515	-476.424	1	0	0	0	0	0	0	0
31.07.2015 08:45:17.876000	-0.005	-0.00856605	0	707.19	-667.992	0.00036169	8	3	3	3	0.429567	314	0	0	0	0	0.502315	5.05521	129.22	-475.403	1	0	0	0	0	0	0	0
31.07.2015 08:45:17.976000	-0.005	-0.00856605	0	707.188	-667.992	-0.00108507	8	3	3	3	0.431265	314	0	0	0	0	0.502025	4.82345	129.228	-476.318	1	0	0	0	0	0	0	0
31.07.2015 08:45:18.076000	-0.005	-0.00856605	0	707.188	-667.992	0.00036169	8	3	3	3	0.424527	314	0	0	0	0	0.502315	4.86361	129.111	-475.717	1	0	0	0	0	0	0	0
31.07.2015 08:45:18.176000	-0.005	-0.00856605	0	707.188	-667.992	0.00108507	8	3	3	3	0.439329	314	0	0	0	0	0.502409	4.3863	129.068	-477.381	1	0	0	0	0	0	0	0
31.07.2015 08:45:18.276000	-0.005	-0.00856605	0	707.188	-667.992	0.00144676	8	3	3	3	0.407048	314	0	0	0	0	0.501982	4.83425	127.49	-469.625	1	0	0	0	0	0	0	0
31.07.2015 08:45:18.376000	-0.005	-0.00856605	0	707.184	-667.992	0.00325521	8	3	3	3	0.440437	314	0.00845612	0	0	0	0.500919	29.2295	116.048	-332.41	1	0	0	0	0	0	0	0
31.07.2015 08:45:18.476000	-0.005	-0.00856605	0	706.867	-667.992	0.00144676	8	3	3	3	0.431859	314	0.973946	0	0	19.1106	0.500289	114.265	87.324	103.15	1	0	0	0	0	0	0	0
31.07.2015 08:45:18.576000	-0.005	-0.00856605	0	700.875	-667.988	0.00271267	8	3	3	3	0.405369	314	4.12659	0	0	33.9333	0.500579	110.782	84.6308	100.127	1	0	0	0	0	0	0	0
31.07.2015 08:45:18.676000	-0.005	-0.00856605	0	683.107	-667.987	0.00108507	8	3	3	3	0.414239	314	7.54535	0	0	34.6065	0.500051	111.956	85.8301	100.031	1	0	0	0	0	0	0	0
31.07.2015 08:45:18.776000	-0.005	-0.00856605	0	667.484	-667.992	0.00108507	8	3	3	3	0.410621	314	11.0208	0	0	34.9063	0.499855	115.293	89.2041	99.8884	1	0	0	0	0	0	0	0
31.07.2015 08:45:18.876000	-0.005	-0.00856605	0	645.94	-667.992	0.00144676	8	3	3	3	0.47014	314	14.5346	0	0	35.2192	0.500094	118.898	92.7755	100.017	1	0	0	0	0	0	0	0
31.07.2015 08:45:18.976000	-0.005	-0.00856605	0	608.695	-667.992	0.00271267	8	3	3	3	0.4392	314	18.0215	0	0	34.9121	0.500485	120.733	95.0743	98.2403	1	0	0	0	0	0	0	0
31.07.2015 08:45:19.076000	-0.005	-0.00856605	0	577.836	-668	0.00108507	8	3	3	3	0.436982	314	21.4646	0	0	34.5103	0.499566	120.837	95.5419	96.8501	1	0	0	0	0	0	0	0
31.07.2015 08:45:19.176000	-0.005	-0.00856605	0	544.047	-668	0.0016276	8	3	3	3	0.391551	314	24.8729	0	0	34.068	0.499761	120.704	95.1888	97.6911	1	0	0	0	0	0	0	0
31.07.2015 08:45:19.276000	-0.005	-0.00856605	0	505.745	-668	0.00108507	8	3	3	3	0.296511	314	28.2877	0	0	34.2852	0.499132	120.962	95.6357	96.9678	1	0	0	0	0	0	0	0
31.07.2015 08:45:19.376000	-0.005	-0.00856605	0	450.707	-668	0.00108507	8	3	3	3	0.355192	314	31.8512	27	0	40.9367	0.499132	119.175	90.4212	110.094	1	0.56	0	0	0	0	0	0
31.07.2015 08:45:19.476000	-0.005	-0.00856605	0	413.188	-668	0.00217014	8	3	3	3	0.33309	314	36.3305	50	0	38.565	0.49966	106.049	85.7214	77.8293	1	1	0	0	0	0	0	0
31.07.2015 08:45:19.576000	-0.005	-0.00856605	0	377.691	-668	0.0016276	8	3	3	3	0.339836	314	38.4903	48.404	0	15.7624	0.49966	82.2626	59.0782	88.7685	1	1	0	0	0	0	0	0
31.07.2015 08:45:19.676000	-0.005	-0.00856605	0	340.685	-668.013	0.00144676	8	3	3	3	0.333871	314	39.6358	39.3502	0	10.7914	0.500289	59.469	35.7057	90.9852	1	1	0	0	0	0	0	0
31.07.2015 08:45:19.776000	-0.005	-0.00856605	0	301.324	-668.023	0.0016276	8	3	3	3	0.35568	314	40.4874	29.3503	0	8.18806	0.500673	50.8496	26.7868	92.1317	1	1	0	0	0	0	0	0
31.07.2015 08:45:19.876000	-0.005	-0.00856605	0	272.185	-668.018	0.00144676	8	3	3	3	0.369549	314	41.0803	19.3502	0	6.09694	0.50183	46.3843	22.1448	92.808	1	1	0	0	0	0	0	0
31.07.2015 08:45:19.976000	-0.005	-0.00856605	0	247.645	-668.016	0.00108507	8	3	3	3	0.367329	314	41.4375	9.3957	0	4.16569	0.502503	43.9526	19.5837	93.3037	1	1	0	0	0	0	0	0
31.07.2015 08:45:20.076000	-0.005	-0.00856605	0	227.99	-668.018	-0.00072338	8	3	3	3	0.345754	314	41.5862	5.3053	0	3.25153	0.503704	43.2361	18.5545	94.5011	1	1	0	0	0	0	0	0
31.07.2015 08:45:20.176000	-0.005	-0.00856605	0	208.695	-668.016	-0.00108507	8	3	3	3	0.309582	314	41.7061	5.3053	0	1.63644	0.503906	43.4458	18.4261	95.7954	1	1	0	0	0	0	0	0
31.07.2015 08:45:20.276000	-0.005	-0.00856605	0	191.102	-668.023	-0.00108507	8	3	3	3	0.360162	314	41.8304	5.3053	0	1.53071	0.504724	43.0627	18.2763	94.9024	1	1	0	0	0	0	0	0
31.07.2015 08:45:20.376000	-0.005	-0.00856605	0	174.992	-668.023	-0.00108507	8	3	3	3	0.385998	314	41.9473	5.3053	0	1.19588	0.504919	42.9321	18.0963	95.0915	1	1	0	0	0	0	0	0
31.07.2015 08:45:20.476000	-0.005	-0.00856605	0	151.995	-668.023	0.00072338	8	3	3	3	53.4074	314	42.0717	5.3053	0	1.19587	0.561683	42.9564	17.9559	95.722	1	1	1	0	0	0	0	0
31.07.2015 08:45:20.576000	-0.005	-0.00856605	0	139.801	-668.023	0.0016276	8	3	3	3	93.8076	314	42.1896	5.3053	0	1.19582	5.75911	42.8794	17.901	95.6374	1	1	1	0	0	0	0	0
31.07.2015 08:45:20.676000	-0.005	-0.00856605	0	132.419	-668.029	0.00180845	8	3	3	3	93.8572	314	42.3119	5.3053	0	1.19775	10.1352	42.6281	17.8465	94.8837	1	1	1	0	0	0	0	0
31.07.2015 08:45:20.776000	-0.005	-0.00856605	0	128.813	-668.031	0.00325521	8	3	3	3	93.9252	314	42.4313	5.3053	0	1.21335	11.3871	42.5311	17.8136	94.6386	1	1	1	0	0	0	0	0
31.07.2015 08:45:20.876000	-0.005	-0.00856605	0	123.029	-668.034	0.00325521	8	3	3	3	93.8871	314	42.5517	5.3053	0	1.21334	11.6005	42.6898	17.9383	94.7687	1	1	1	0	0	0	0	0
31.07.2015 08:45:20.976000	-0.005	-0.00856605	0	123.453	-668.039	0.00325521	8	3	3	3	94.0164	314	42.6721	5.3053	0	1.21323	11.6715	42.7254	17.8712	95.162	1	1	1	0	0	0	0	0
31.07.2015 08:45:21.076000	-0.005	-0.00856605	0	125.531	-668.036	0.00397859	8	3	3	3	94.075	314	42.7855	5.3053	0	1.21323	11.6937	42.5462	17.754	94.9241	1	1	1	0	0	0	0	0
31.07.2015 08:45:21.176000	-0.005	-0.00856605	0	125.43	-668.039	0.0016276	8	3	3	3	94.1788	314	42.9059	5.3053	0	1.17557	11.7102	42.5911	17.8533	94.7161	1	1	1	0	0	0	0	0
31.07.2015 08:45:21.276000	-0.005	-0.00856605	0	125.622	-668.039	0	8	3	3	3	94.2429	314	43.0213	5.3053	0	1.17316	11.7121	42.4148	17.7582	94.4053	1	1	1	0	0	0	0	0
31.07.2015 08:45:21.376000	-0.005	-0.00856605	0	125.57	-668.039	0.000542535	8	3	3	3	94.3164	314	43.1362	5.3053	0	1.16856	11.7128	42.5817	17.7507	95.073	1	1	1	0	0	0	0	0
31.07.2015 08:45:21.476000	-0.005	-0.00856605	0	125.583	-668.042	0.00072338	8	3	3	3	94.3501	314	43.2595	5.3053	0	1.16748	11.7184	42.5823	17.7293	95.1571	1	1	1	0	0	0	0	0
31.07.2015 08:45:21.576000	-0.005	-0.00856605	0	125.586	-668.047	-0.00108507	8	3	3	3	94.3223	314	43.3754	5.3053	0	1.17969	11.7188	42.4726	17.7522	94.6495	1	1	1	0	0	0	0	0
31.07.2015 08:45:21.676000	-0.005	-0.00856605	0	125.586	-668.052	-0.00325521	8	3	3	3	94.3246	314	43.4958	5.3053	0	1.18468	11.7185	42.7187	17.7649	95.5427	1	1	1	0	0	0	0	0
31.07.2015 08:45:21.776000	-0.005	-0.00856605	0	125.586	-668.055	-0.00434028	8	3	3	3	94.2747	314	43.6172	5.3053	0	1.1916	11.7125	42.5744	17.7621	95.0013	1	1	1	0	0	0	0	0
31.07.2015 08:45:21.876000	-0.005	-0.00856605	0	125.589	-668.055	-0.00651042	8	3	3	3	94.2631	314	43.7326	5.3053	0	1.19566	11.7152	42.782	17.7831	95.7157	1	1	1	0	0	0	0	0
31.07.2015 08:45:21.976000	-0.005	-0.00856605	0	125.586	-668.055	-0.00596788	8	3	3	3	94.2035	314	43.8574	5.3053	0	1.20589	11.7178	42.4689	17.7986	94.4577	1	1	1	0	0	0	0	0
31.07.2015 08:45:22.076000	-0.005	-0.00856605	0	125.591	-668.055	-0.00397859	8	3	3	3	94.1046	314	43.9748	5.3053	0	1.21331	11.7205	42.6861	17.8213	95.2022	1	1	1	0	0	0	0	0
31.07.2015 08:45:22.176000	-0.005	-0.00856605	0	125.586	-668.055	-0.00271267	8	3	3	3	93.938	314	44.0962	5.3053	0	1.20459	11.7204	42.5101	17.8279	94.503	1	1	1	0	0	0	0	0
31.07.2015 08:45:22.276000	-0.005	-0.00856605	0	125.591	-668.057	-0.00072338	8	3	3	3	94.1127	314	44.219	5.3053	0	1.19587	11.7204	42.6704	17.8252	95.1275	1	1	1	0	0	0	0	0
31.07.2015 08:45:22.376000	-0.005	-0.00856605	0	125.59	-668.059	0.00108507	8	3	3	3	94.1961	314	44.3334	5.3053	0	1.19829	11.7294	42.5537	17.8282	94.6689	1	1	1	0	0	0	0	0
31.07.2015 08:45:22.476000	-0.005	-0.00856605	0	125.594	-668.06	0.00144676	8	3	3	3	94.2465	314	44.4573	5.3053	0	1.20149	11.7309	42.6239	17.8323	94.9218	1	1	1	0	0	0	0	0
31.07.2015 08:45:22.576000	-0.005	-0.00856605	0	125.586	-668.063	0.00108507	8	3	3	3	94.2075	314	44.5717	5.3053	0	1.19761	11.7262	42.6904	17.8342	95.1693	1	1	1	0	0	0	0	0
31.07.2015 08:45:22.676000	-0.005	-0.00856605	0	125.591	-668.063	0.00108507	8	3	3	3	94.32	314	44.6896	5.3053	0	1.19008	11.7266	42.4905	17.8433	94.5212	1	1	1	0	0	0	0	0
31.07.2015 08:45:22.776000	-0.005	-0.00856605	0	125.59	-668.066	0.00108507	8	3	3	3	94.3854	314	44.811	5.3053	0	1.18749	11.7219	42.7439	17.8503	95.3126	1	1	1	0	0	0	0	0
31.07.2015 08:45:22.876000	-0.005	-0.00856605	0	125.591	-668.065	0.00144676	8	3	3	3	94.3994	314	44.9264	5.3053	0	1.17885	11.7195	42.4149	17.8506	94.0517	1	1	1	0	0	0	0	0
31.07.2015 08:45:22.976000	-0.005	-0.00856605	0	125.59	-668.07	0.00217014	8	3	3	3	94.4062	314	45.0497	5.3053	0	1.17957	11.7294	42.8551	17.857	95.7841	1	1	1	0	0	0	0	0
31.07.2015 08:45:23.076000	-0.005	-0.00856605	0	125.591	-668.068	0.00614873	8	3	3	3	94.5266	314	45.1676	5.3053	0	1.18442	11.7275	42.8295	17.8567	95.8344	1	1	1	0	0	0	0	0
31.07.2015 08:45:23.176000	-0.005	-0.00856605	0	125.594	-668.07	0.00705295	8	3	3	3	94.4738	314	45.2885	5.3053	0	1.18626	11.7339	42.5529	17.8661	94.7057	1	1	1	0	0	0	0	0
31.07.2015 08:45:23.276000	-0.005	-0.00856605	0	125.589	-668.07	0.00687211	8	3	3	3	94.3208	314	45.4118	5.3053	0	1.2074	11.7307	42.5588	17.8752	94.6507	1	1	1	0	0	0	0	0
31.07.2015 08:45:23.376000	-0.005	-0.00856605	0	125.594	-668.07	0.00705295	8	3	3	3	94.2187	314	45.5317	5.3053	0	1.20829	11.729	42.8278	17.8881	95.4995	1	1	1	0	0	0	0	0
31.07.2015 08:45:23.476000	-0.005	-0.00856605	0	125.589	-668.07	0.00470197	8	3	3	3	94.4265	314	45.6556	5.3053	0	1.22523	11.7279	42.6162	17.9192	94.5598	1	1	1	0	0	0	0	0
31.07.2015 08:45:23.576000	-0.005	-0.00856605	0	125.594	-668.07	0.00596788	8	3	3	3	120.821	314	45.7725	5.3053	0	1.22523	11.7248	42.7192	17.9239	94.9361	1	1	1	0	0	0	0	0
31.07.2015 08:45:23.676000	-0.005	-0.00856605	0	125.591	-668.07	0.00470197	8	3	3	3	126.999	314	45.8948	5.3053	0	1.20211	11.5735	42.7373	17.9335	94.969	1	1	1	0	0	0	0	0
31.07.2015 08:45:23.776000	-0.005	-0.00856605	0	125.594	-668.07	0.00542535	8	3	3	3	207.979	314	46.0127	5.3053	0	1.20164	11.5655	42.8151	17.9402	95.241	1	1	1	0	0	0	0	0
31.07.2015 08:45:23.876000	-0.005	-0.00856605	0	125.594	-668.073	10.5957	8	3	3	3	257.75	314	46.1296	5.3053	0	1.18638	11.1469	42.8158	17.9288	95.2871	1	1	1	0	0	0	0	0
31.07.2015 08:45:23.976000	-0.005	-0.00856605	0	125.594	-668.07	19.1591	8	3	3	3	135.344	314	46.253	5.3053	0	1.1843	10.9085	42.7388	17.938	94.9573	1	1	1	0	0	0	0	0
31.07.2015 08:45:24.076000	-0.005	-0.00856605	0	125.591	-668.076	23.1771	8	3	3	3	263.4	314	46.3694	5.3053	0	1.19343	11.3728	42.747	17.9426	94.9709	1	1	1	0	0	0	0	0
31.07.2015 08:45:24.176000	-0.005	-0.00856605	0	125.594	-668.07	25.5311	8	3	3	3	258.356	314	46.4932	5.3053	0	1.19571	11.0677	42.7304	17.9526	94.8695	1	1	1	0	0	0	0	0
31.07.2015 08:45:24.276000	-0.005	-0.00856605	0	125.594	-668.073	27.2295	8	3	3	3	331.203	314	46.6116	5.3053	0	1.20432	10.9304	42.7553	17.9489	94.9791	1	1	1	0	0	0	0	0
31.07.2015 08:45:24.376000	-0.005	-0.00856605	0	125.594	-668.07	27.9552	8	3	3	3	369.971	314	46.731	5.3053	0	1.20735	10.8313	42.9644	17.9584	95.743	1	1	1	0	0	0	0	0
31.07.2015 08:45:24.476000	-0.005	-0.00856605	0	125.594	-668.076	28.2827	8	3	3	3	423.875	314	46.8524	5.3053	0	1.20343	10.6535	42.5432	17.9598	94.1251	1	1	1	0	0	0	0	0
31.07.2015 08:45:24.576000	-0.005	-0.00856605	0	125.594	-668.074	28.5509	8	3	3	3	414.948	314	46.9693	5.3053	0	1.2015	10.593	42.8612	17.9604	95.3401	1	1	1	0	0	0	0	0
31.07.2015 08:45:24.676000	-0.005	-0.00856605	0	125.594	-668.078	28.6599	8	3	3	3	303.654	314	47.0941	5.3053	0	1.19814	10.7021	42.7407	17.9744	94.8251	1	1	1	0	0	0	0	0
31.07.2015 08:45:24.776000	-0.005	-0.00856605	0	125.594	-668.074	28.7305	8	3	3	3	436.767	314	47.212	5.3053	0	1.19581	10.7736	42.8231	17.9807	95.1169	1	1	1	0	0	0	0	0
31.07.2015 08:45:24.876000	-0.005	-0.00856605	0	125.594	-668.078	28.7703	8	3	3	3	494.774	314	47.3314	5.3053	0	1.19575	10.6518	42.7451	18.0017	94.7374	1	1	1	0	0	0	0	0
31.07.2015 08:45:24.976000	-0.005	-0.00856605	0	125.594	-668.078	28.7934	8	3	3	3	354.956	314	47.4513	5.3053	0	1.19569	10.6366	42.9203	18.0345	95.2826	1	1	1	0	0	0	0	0
31.07.2015 08:45:25.076000	-0.005	-0.00856605	0	125.594	-668.078	28.8006	8	3	3	3	550.042	314	47.5687	5.3053	0	1.19826	10.6869	42.7592	18.0278	94.6918	1	1	1	0	0	0	0	0
31.07.2015 08:45:25.176000	-0.005	-0.00856605	0	125.59	-668.078	28.7093	8	3	3	3	461.079	314	47.693	5.3053	0	1.20152	10.6837	42.7432	18.0389	94.5876	1	1	1	0	0	0	0	0
31.07.2015 08:45:25.276000	-0.005	-0.00856605	0	125.594	-668.078	28.5576	8	3	3	3	630.462	314	47.8094	5.3053	0	1.20374	10.6598	42.75	18.0339	94.6327	1	1	1	0	0	0	0	0
31.07.2015 08:45:25.376000	-0.005	-0.00856605	0	125.594	-668.078	28.1386	8	3	3	3	524.17	314	47.9333	5.3053	0	1.20735	10.6495	42.8557	18.0501	94.9756	1	1	1	0	0	0	0	0
31.07.2015 08:45:25.476000	-0.005	-0.00856605	0	125.594	-668.078	27.8823	8	3	3	3	640.586	314	48.0536	5.3053	0	1.20735	10.6741	42.7505	18.0708	94.4934	1	1	1	0	0	0	0	0
31.07.2015 08:45:25.576000	-0.005	-0.00856605	0	125.594	-668.078	27.7355	8	3	3	3	631.678	314	48.176	5.3053	0	1.20735	10.6091	42.9444	18.0897	95.1639	1	1	1	0	0	0	0	0
31.07.2015 08:45:25.676000	-0.005	-0.00856605	0	125.594	-668.078	27.5828	8	3	3	3	684.212	314	48.2964	5.3053	0	1.20737	10.566	42.6334	18.0869	93.984	1	1	1	0	0	0	0	0
31.07.2015 08:45:25.776000	-0.005	-0.00856605	0	125.594	-668.078	27.436	8	3	3	3	638.945	314	48.4178	5.3053	0	1.20742	10.5613	42.6964	18.0975	94.1842	1	1	1	0	0	0	0	0
31.07.2015 08:45:25.876000	-0.005	-0.00856605	0	125.594	-668.078	27.3365	8	3	3	3	699.201	314	48.5406	5.3053	0	1.21151	10.5584	42.9001	18.0804	95.0295	1	1	1	0	0	0	0	0
31.07.2015 08:45:25.976000	-0.005	-0.00856605	0	125.594	-668.078	27.1566	8	3	3	3	679.671	314	48.6585	5.3053	0	1.22522	10.5886	42.5817	18.0652	93.8688	1	1	1	0	0	0	0	0
31.07.2015 08:45:26.076000	-0.005	-0.00856605	0	125.594	-668.078	27.0898	8	3	3	3	746.661	314	48.7844	5.3053	0	1.22306	10.5816	42.5783	18.0496	93.9155	1	1	1	0	0	0	0	0
31.07.2015 08:45:26.176000	-0.005	-0.00856605	0	125.594	-668.078	27.0215	8	3	3	3	866.72	314	48.8998	5.3053	0	1.21323	10.522	42.8351	18.053	94.8856	1	1	1	0	0	0	0	0
31.07.2015 08:45:26.276000	-0.005	-0.00856605	0	125.594	-668.078	26.9661	8	3	3	3	709.393	314	49.0251	5.3053	0	1.21324	10.5213	42.8463	18.0685	94.8692	1	1	1	0	0	0	0	0
31.07.2015 08:45:26.376000	-0.005	-0.00856605	0	125.594	-668.078	26.9238	8	3	3	3	778.811	314	49.147	5.3053	0	1.21325	10.5813	42.9696	18.0739	95.3207	1	1	1	0	0	0	0	0
31.07.2015 08:45:26.476000	-0.005	-0.00856605	0	125.594	-668.078	26.8714	8	3	3	3	806.539	314	49.2693	5.3053	0	1.21325	10.5545	42.7542	18.0839	94.4574	1	1	1	0	0	0	0	0
31.07.2015 08:45:26.576000	-0.005	-0.00856605	0	125.594	-668.078	26.8235	8	3	3	3	663.431	314	49.3927	5.3053	0	1.21322	10.5603	42.8053	18.0925	94.6203	1	1	1	0	0	0	0	0
31.07.2015 08:45:26.676000	-0.005	-0.00856605	0	125.594	-668.078	26.798	8	3	3	3	721.452	314	49.5116	5.3053	0	1.21382	10.6007	42.7953	18.0769	94.6418	1	1	1	0	0	0	0	0
31.07.2015 08:45:26.776000	-0.005	-0.00856605	0	125.594	-668.078	26.786	8	3	3	3	701.842	314	49.6354	5.3053	0	1.2252	10.5882	42.5223	18.0844	93.568	1	1	1	0	0	0	0	0
31.07.2015 08:45:26.876000	-0.005	-0.00856605	0	125.594	-668.078	26.7723	8	3	3	3	666.206	314	49.7528	5.3053	0	1.2252	10.5738	42.7849	18.107	94.4869	1	1	1	0	0	0	0	0
31.07.2015 08:45:26.976000	-0.005	-0.00856605	0	125.594	-668.078	26.7643	8	3	3	3	648.978	314	49.8777	5.3053	0	1.21323	10.6039	42.805	18.1071	94.5635	1	1	1	0	0	0	0	0
31.07.2015 08:45:27.076000	-0.005	-0.00856605	0	125.594	-668.078	26.7564	8	3	3	3	640.846	314	49.9951	5.3053	0	1.21323	10.6155	42.7536	18.1007	94.3913	1	1	1	0	0	0	0	0
31.07.2015 08:45:27.176000	-0.005	-0.00856605	0	125.594	-668.078	26.7513	8	3	3	3	618.94	314	50.1144	4.99727	0	1.1921	10.6191	42.5037	18.1068	93.4107	1	1	1	0.09	0	0	0	0
31.07.2015 08:45:27.276000	-0.005	-0.00856605	0	125.594	-668.078	26.7419	8	3	3	3	399.113	314	50.1925	1.94792	0.0650987	1.19001	10.4974	42.4052	18.2746	92.3913	1	1	1	1	0	0	0	0
31.07.2015 08:45:27.376000	-0.005	-0.00856605	0	125.594	-668.078	26.7432	8	3	3	3	280.137	314	50.2448	2.18291	0.300085	1.19001	9.51837	42.8167	18.5241	93.0113	1	1	1	1	0	0	0	0
31.07.2015 08:45:27.476000	-0.005	-0.00856605	0	125.594	-668.078	26.735	8	3	3	3	359.814	314	50.296	2.07937	0.196542	1.11576	9.38002	44.1308	18.7713	97.0966	1	1	1	1	0	0	0	0
31.07.2015 08:45:27.576000	-0.005	-0.00856605	0	125.594	-668.078	26.7323	8	3	3	3	388.816	314	50.3462	1.8958	0.0129808	0.659691	9.22691	44.2976	18.9913	96.8926	1	1	1	1	0	0	0	0
31.07.2015 08:45:27.676000	-0.005	-0.00856605	0	125.594	-668.078	26.7307	8	3	3	3	391.323	314	50.3905	1.68157	-0.201251	0.659691	9.16011	44.0056	19.1714	95.0852	1	1	1	1	0	0	0	0
31.07.2015 08:45:27.776000	-0.005	-0.00856605	0	125.594	-668.078	26.7285	8	3	3	3	306.265	314	50.4383	1.59338	-0.289446	0.659691	9.14728	44.124	19.3448	94.8746	1	1	1	1	0	0	0	0
31.07.2015 08:45:27.876000	-0.005	-0.00856605	0	125.594	-668.078	26.7307	8	3	3	3	298.358	314	50.4825	1.65997	-0.222849	0.659691	9.22241	44.3766	19.4997	95.2485	1	1	1	1	0	0	0	0
31.07.2015 08:45:27.976000	-0.005	-0.00856605	0	125.594	-668.078	26.7291	8	3	3	3	389.319	314	50.5263	1.57178	-0.311047	0.659691	9.27516	44.4949	19.6395	95.1665	1	1	1	1	0	0	0	0
31.07.2015 08:45:28.076000	-0.005	-0.00856605	0	125.594	-668.078	26.7303	8	3	3	3	399.561	314	50.5676	1.26548	-0.617347	0.533238	9.16283	44.5635	19.7541	94.99	1	1	1	1	0	0	0	0
31.07.2015 08:45:28.176000	-0.005	-0.00856605	0	125.594	-668.078	26.7307	8	3	3	3	343.764	314	50.6029	1.18343	-0.699392	0.448936	9.14012	44.5186	19.8597	94.4137	1	1	1	1	0	0	0	0
31.07.2015 08:45:28.276000	-0.005	-0.00856605	0	125.596	-668.078	26.726	8	3	3	3	404.098	314	50.6372	0.914119	-0.968704	0.448936	9.1467	44.7546	19.9533	94.9592	1	1	1	1	0	0	0	0
31.07.2015 08:45:28.376000	-0.005	-0.00856605	0	125.594	-668.078	26.7204	8	3	3	3	209.903	314	50.676	1.02978	-0.853049	0.448936	9.15584	44.8758	20.0279	95.1377	1	1	1	1	0	0	0	0
31.07.2015 08:45:28.476000	-0.005	-0.00856605	0	125.594	-668.078	26.7198	8	3	3	3	409.835	314	50.7069	1.02173	-0.861095	0.448936	9.25308	44.7708	20.1354	94.324	1	1	1	1	0	0	0	0
31.07.2015 08:45:28.576000	-0.005	-0.00856605	0	125.594	-668.078	26.7155	8	3	3	3	277.819	314	50.7367	0.85507	-1.02775	0.448936	9.1969	44.9977	20.212	94.8996	1	1	1	1	0	0	0	0
31.07.2015 08:45:28.676000	-0.005	-0.00856605	0	125.596	-668.078	26.7108	8	3	3	3	320.619	314	50.783	0.978347	-0.904476	0.448936	9.2082	45.3755	20.2637	96.1478	1	1	1	1	0	0	0	0
31.07.2015 08:45:28.776000	-0.005	-0.00856605	0	125.594	-668.078	26.7095	8	3	3	3	353.439	314	50.8133	0.928187	-0.954636	0.396739	9.20859	45.0702	20.3337	94.7108	1	1	1	1	0	0	0	0
31.07.2015 08:45:28.876000	-0.005	-0.00856605	0	125.596	-668.078	26.7086	8	3	3	3	297.658	314	50.8377	0.874248	-1.00858	0.352275	9.2025	44.9422	20.3986	93.9728	1	1	1	1	0	0	0	0
31.07.2015 08:45:28.976000	-0.005	-0.00856605	0	125.594	-668.078	26.7101	8	3	3	3	286.336	314	50.8859	0.859632	-1.02319	0.352275	9.19119	45.6134	20.4539	96.3305	1	1	1	1	0	0	0	0
31.07.2015 08:45:29.076000	-0.005	-0.00856605	0	125.599	-668.078	26.7075	8	3	3	3	326.341	314	50.9133	0.864295	-1.01853	0.352275	9.19077	45.4914	20.5026	95.6774	1	1	1	1	0	0	0	0
31.07.2015 08:45:29.176000	-0.005	-0.00856605	0	125.594	-668.078	26.7068	8	3	3	3	217.977	314	50.9431	0.886911	-0.995913	0.352275	9.25467	45.2425	20.5615	94.4983	1	1	1	1	0	0	0	0
31.07.2015 08:45:29.276000	-0.005	-0.00856605	0	125.599	-668.078	26.7043	8	3	3	3	367.146	314	50.9854	0.957325	-0.925498	0.352275	9.30237	45.6041	20.6054	95.7152	1	1	1	1	0	0	0	0
31.07.2015 08:45:29.376000	-0.005	-0.00856605	0	125.598	-668.078	26.7046	8	3	3	3	349.871	314	51.0212	0.956855	-0.925969	0.352275	9.18358	45.5387	20.653	95.2824	1	1	1	1	0	0	0	0
31.07.2015 08:45:29.476000	-0.005	-0.00856605	0	125.596	-668.078	26.705	8	3	3	3	274.939	314	51.0491	0.937186	-0.945638	0.349561	9.16551	45.1724	20.6906	93.736	1	1	1	1	0	0	0	0
31.07.2015 08:45:29.576000	-0.005	-0.00856605	0	125.598	-668.078	26.7068	8	3	3	3	299.814	314	51.0849	0.944826	-0.937997	0.342583	9.21214	45.6098	20.7271	95.2707	1	1	1	1	0	0	0	0
31.07.2015 08:45:29.676000	-0.005	-0.00856605	0	125.596	-668.078	26.709	8	3	3	3	338.428	314	51.1277	0.967968	-0.914856	0.342583	9.22309	46.2274	20.7591	97.5133	1	1	1	1	0	0	0	0
31.07.2015 08:45:29.776000	-0.005	-0.00856605	0	125.602	-668.078	26.7166	8	3	3	3	385.671	314	51.161	0.964692	-0.918131	0.342583	9.2081	45.6879	20.7903	95.3277	1	1	1	1	0	0	0	0
31.07.2015 08:45:29.876000	-0.005	-0.00856605	0	125.596	-668.078	26.7177	8	3	3	3	352.937	314	51.1909	0.884495	-0.998329	0.342583	9.1715	45.4627	20.8261	94.3287	1	1	1	1	0	0	0	0
31.07.2015 08:45:29.976000	-0.005	-0.00856605	0	125.602	-668.078	26.7177	8	3	3	3	283.407	314	51.2341	0.803351	-1.07947	0.342583	9.16591	45.9146	20.8563	95.9433	1	1	1	1	0	0	0	0
31.07.2015 08:45:30.076000	-0.005	-0.00856605	0	125.599	-668.078	26.7155	8	3	3	3	338.114	314	51.261	0.768707	-1.11412	0.342583	9.2559	45.6646	20.8757	94.9118	1	1	1	1	0	0	0	0
31.07.2015 08:45:30.176000	-0.005	-0.00856605	0	125.602	-668.078	26.7084	8	3	3	3	305.905	314	51.2839	0.731921	-1.1509	0.342583	9.28205	45.6415	20.9004	94.7288	1	1	1	1	0	0	0	0
31.07.2015 08:45:30.276000	-0.005	-0.00856605	0	125.602	-668.078	26.7065	8	3	3	3	289.199	314	51.3331	0.719671	-1.16315	0.341165	9.24475	45.9409	20.9239	95.7851	1	1	1	1	0	0	0	0
31.07.2015 08:45:30.376000	-0.005	-0.00856605	0	125.602	-668.078	26.6998	8	3	3	3	224.671	314	51.3535	0.741734	-1.14109	0.341151	9.27873	45.5751	20.9561	94.2609	1	1	1	1	0	0	0	0
31.07.2015 08:45:30.476000	-0.005	-0.00856605	0	125.604	-668.078	26.6974	8	3	3	3	350.403	314	51.3834	0.812836	-1.06999	0.341151	9.34531	45.8762	20.97	95.3607	1	1	1	1	0	0	0	0
31.07.2015 08:45:30.576000	-0.005	-0.00856605	0	125.602	-668.078	26.6933	8	3	3	3	350.88	314	51.4281	0.834194	-1.04863	0.341151	9.25094	45.894	20.9911	95.3481	1	1	1	1	0	0	0	0
31.07.2015 08:45:30.676000	-0.005	-0.00856605	0	125.607	-668.078	26.6927	8	3	3	3	232.877	314	51.4535	0.838857	-1.04397	0.341151	9.20217	45.8973	21.0124	95.2791	1	1	1	1	0	0	0	0
31.07.2015 08:45:30.776000	-0.005	-0.00856605	0	125.602	-668.078	26.6922	8	3	3	3	294.966	314	51.4828	0.917523	-0.965301	0.341151	9.28767	45.8745	21.0203	95.1618	1	1	1	1	0	0	0	0
31.07.2015 08:45:30.876000	-0.005	-0.00856605	0	125.604	-668.078	26.6909	8	3	3	3	300.392	314	51.5296	0.988619	-0.894205	0.341151	9.29216	45.9084	21.0386	95.2216	1	1	1	1	0	0	0	0
31.07.2015 08:45:30.976000	-0.005	-0.00856605	0	125.602	-668.078	26.6905	8	3	3	3	293.441	314	51.5599	1.04056	-0.842264	0.337374	9.22348	45.9949	21.0528	95.4981	1	1	1	1	0	0	0	0
31.07.2015 08:45:31.076000	-0.005	-0.00856605	0	125.609	-668.078	26.6895	8	3	3	3	352.562	314	51.5948	1.09039	-0.79243	0.334283	9.19537	45.9432	21.058	95.2805	1	1	1	1	0	0	0	0
31.07.2015 08:45:31.176000	-0.005	-0.00856605	0	125.609	-668.078	26.6943	8	3	3	3	330.401	314	51.6321	1.10099	-0.781838	0.334283	9.18416	45.2872	21.066	92.7384	1	1	1	1	0	0	0	0
31.07.2015 08:45:31.276000	-0.005	-0.00856605	0	125.607	-668.078	26.7003	8	3	3	3	285.154	314	51.6773	1.08174	-0.801084	0.334283	9.17771	45.8312	21.0795	94.7694	1	1	1	1	0	0	0	0
31.07.2015 08:45:31.376000	-0.005	-0.00856605	0	125.605	-668.078	26.7036	8	3	3	3	352.824	314	51.7107	1.08408	-0.798746	0.334283	9.1764	45.9653	21.0968	95.2165	1	1	1	1	0	0	0	0
31.07.2015 08:45:31.476000	-0.005	-0.00856605	0	125.609	-668.078	26.7079	8	3	3	3	384.317	314	51.7465	1.05055	-0.832271	0.334283	9.16335	46.0391	21.1017	95.4801	1	1	1	1	0	0	0	0
31.07.2015 08:45:31.576000	-0.005	-0.00856605	0	125.609	-668.078	26.7079	8	3	3	3	341.651	314	51.7813	0.9564	-0.926424	0.334283	9.14916	46.0528	21.1087	95.5061	1	1	1	1	0	0	0	0
31.07.2015 08:45:31.676000	-0.005	-0.00856605	0	125.609	-668.078	26.7068	8	3	3	3	254.957	314	51.8256	0.877734	-1.00509	0.369122	9.19311	45.8567	21.1247	94.6939	1	1	1	1	0	0	0	0
31.07.2015 08:45:31.776000	-0.005	-0.00856605	0	125.609	-668.078	26.7057	8	3	3	3	302.935	314	51.8524	0.876429	-1.00639	0.373428	9.27203	46.0077	21.1256	95.2684	1	1	1	1	0	0	0	0
31.07.2015 08:45:31.876000	-0.005	-0.00856605	0	125.609	-668.078	26.7093	8	3	3	3	272.192	314	51.8808	0.89302	-0.989803	0.373428	9.32431	45.8152	21.141	94.4729	1	1	1	1	0	0	0	0
31.07.2015 08:45:31.976000	-0.005	-0.00856605	0	125.609	-668.078	26.7101	8	3	3	3	263.856	314	51.9305	0.940354	-0.94247	0.373428	9.35156	45.9634	21.1474	95.0155	1	1	1	1	0	0	0	0
31.07.2015 08:45:32.076000	-0.005	-0.00856605	0	125.609	-668.078	26.7101	8	3	3	3	298.696	314	51.9634	1.01342	-0.869399	0.373428	9.30428	46.1642	21.1558	95.7521	1	1	1	1	0	0	0	0
31.07.2015 08:45:32.176000	-0.005	-0.00856605	0	125.609	-668.078	26.7063	8	3	3	3	297.961	314	51.9967	1.08842	-0.7944	0.373428	9.25611	46.0918	21.1527	95.4867	1	1	1	1	0	0	0	0
31.07.2015 08:45:32.276000	-0.005	-0.00856605	0	125.609	-668.078	26.7054	8	3	3	3	304.684	314	52.0315	1.156	-0.726824	0.373102	9.26745	45.7391	21.1616	94.1022	1	1	1	1	0	0	0	0
31.07.2015 08:45:32.376000	-0.005	-0.00856605	0	125.609	-668.078	26.7014	8	3	3	3	296.037	314	52.0798	1.21558	-0.667243	0.362549	9.22818	45.8119	21.1648	94.3689	1	1	1	1	0	0	0	0
31.07.2015 08:45:32.476000	-0.005	-0.00856605	0	125.609	-668.078	26.7003	8	3	3	3	315.608	314	52.119	1.2602	-0.622619	0.362549	9.20728	46.0793	21.1654	95.3904	1	1	1	1	0	0	0	0
31.07.2015 08:45:32.576000	-0.005	-0.00856605	0	125.609	-668.078	26.6998	8	3	3	3	327.932	314	52.1613	1.28551	-0.597315	0.362549	9.30537	46.0543	21.1585	95.3212	1	1	1	1	0	0	0	0
31.07.2015 08:45:32.676000	-0.005	-0.00856605	0	125.609	-668.078	26.6996	8	3	3	3	305.664	314	52.2041	1.30069	-0.58213	0.362549	9.28624	45.873	21.1623	94.6124	1	1	1	1	0	0	0	0
31.07.2015 08:45:32.776000	-0.005	-0.00856605	0	125.609	-668.078	26.6987	8	3	3	3	305.451	314	52.2429	1.32043	-0.562398	0.362549	9.22079	45.8567	21.1637	94.5446	1	1	1	1	0	0	0	0
31.07.2015 08:45:32.876000	-0.005	-0.00856605	0	125.612	-668.078	26.6999	8	3	3	3	314.31	314	52.2847	1.33269	-0.550135	0.36954	9.19058	45.9715	21.1561	95.0132	1	1	1	1	0	0	0	0
31.07.2015 08:45:32.976000	-0.005	-0.00856605	0	125.609	-668.078	26.703	8	3	3	3	368.127	314	52.3285	1.33581	-0.547012	0.420809	9.24654	45.7198	21.1495	94.0746	1	1	1	1	0	0	0	0
31.07.2015 08:45:33.076000	-0.005	-0.00856605	0	125.609	-668.078	26.7018	8	3	3	3	340.244	314	52.3772	1.29383	-0.588992	0.420809	9.23466	46.014	21.1536	95.1854	1	1	1	1	0	0	0	0
31.07.2015 08:45:33.176000	-0.005	-0.00856605	0	125.609	-668.078	26.6998	8	3	3	3	319.667	314	52.42	1.24165	-0.641182	0.420809	9.20608	45.4686	21.1447	93.1314	1	1	1	1	0	0	0	0
31.07.2015 08:45:33.276000	-0.005	-0.00856605	0	125.615	-668.078	26.6989	8	3	3	3	275.425	314	52.4598	1.21508	-0.667748	0.420809	9.25596	45.4212	21.157	92.8746	1	1	1	1	0	0	0	0
31.07.2015 08:45:33.376000	-0.005	-0.00856605	0	125.609	-668.078	26.7025	8	3	3	3	335.956	314	52.4996	1.21261	-0.670211	0.420809	9.24968	46.2509	21.1537	96.0922	1	1	1	1	0	0	0	0
