Repository: Bekyilma/Weld-break-prediction

====================================
              WELD BREAK PREDICTION CHALLENGE
            ====================================

**Author**
- [Bereket Abera Yilma](bereketabera.yilma@studenti.unitn.it)

* * *

## Running the  experiments

Run the `Run.sh` runner script from a terminal, like this:
```
$ bash Run.sh
```
 This script calls the `preprocess.py` script to preprocess datasets from OK and WB folders,
 the  preprocessing results will be dumped into the directory as pickle files
 then it calls the `Classyfy.py` which loads the preprocessed data and performs the classification task
 and displays results

* * *

File: OK/0313222S_00.txt (part 1 of 2)
Time	[76:0]	[76:1]	[76:2]	[76:4]	[76:8]	[76:70]	[76:71]	[78:0]	[78:1]	[78:2]	[79:2]	[79:3]	[79:4]	[79:8]	[79:9]	[79:10]	[79:11]	[79:12]	[79:13]	[79:14]	[79.0]	[79.1]	[79.2]	[79.3]	[79.4]	[79.5]	[79.6]	[79.8]
time	Hoogteverstelling - Referentie positie (mm)	Hoogteverstelling - AZ gemeten positie (mm)	Hoogteverstelling - BZ gemeten positie (mm)	Transfert Ingang - Gemeten positie (mm)	Transfert Uitgang - Gemeten positie (mm)	Aardgas - actueel debiet	Stappenschakelaar - gemeten pos	Laspos Ing - positie discreet	Laspos Uitg - positie discreet	Schaafverstelling - positie discreet	Stuikraam - Totale Stroommeting RMS-waarde (A)	Stuikraam - Stroomreferentie (A)	Stuikraam - Positie AZ (mm, pulsgever)	Stuikraam - Referentie Servo-ventiel (%)	Stuikraam - Trim door I-regelaar (%)	Stuikraam - Gemeten snelheid (mm/s, pulsgever)	Secundaire lasspanning	Stuikraam - Druk stuikcilinder voorkamer (=laszijde)  (bar)	Stuikraam - Druk stuikcilinder terugloopkamer  (bar)	Stuikraam - Netto voorwaartse kracht op stuikraam (kN)	Stuikraam - P1	Stuikraam - P2	Stuikraam - P3	Stuikraam - P4	Stuikraam - P5	Stuikraam - P6	Stuikraam - P7	Stuikraam - Openen stuikventielen	

Lasparameter.Ingang - Coil ID	0313222S
Lasparameter.Ingang - Dikte (um)	3880
Lasparameter.Ingang - Breedte (mm)	1282
Lasparameter.Ingang - Materiaal	0001
Lasparameter.Uitgang - Coil ID	0758013S
Lasparameter.Uitgang - Dikte (um)	4040
Lasparameter.Uitgang - Breedte (mm)	1270
Lasparameter.Uitgang - Materiaal	0001
Lasparameter.P2 (mm)	24.0
Lasparameter.P3 (mm)	34.0
Lasparameter.P4 (mm)	42.2
Lasparameter.P5 (mm)	51.2
Lasparameter.P6 (mm)	58.0
Lasparameter.P7 (mm)	62.2
Lasparameter.Vonksnelheid (mm/s)	1.20
Lasparameter.Lassnelheid (mm/s)	0.48
Lasparameter.Stroom Referentie (A)	0349
Lasparameter.Stroomtoename (µA/s2)	48.4
Lasparameter.Stuikstroomtijd (per)	0008
Lasparameter.Afkoeltijd Stuik (per)	0010
Lasparameter.Stuikdruk (bar)	0104
Lasparameter.Stuiksnelheid (%)	90.0

04.08.2015 10:13:38.262000	0.0799999	0.0814627	0.0846905	-0.0546875	-671.949	-0.00434028	5	4	4	4	0.292146	349	0	0	0	0	0.316725	3.08805	129.417	-483.687	1	0	0	0	0	0	0	0
04.08.2015 10:13:38.362000	0.0799999	0.0814627	0.0846905	-0.046875	-671.938	-0.00434028	5	4	4	4	0.253164	349	0	0	0	0	0.315741	5.36918	129.47	-475.157	1	0	0	0	0	0	0	0
04.08.2015 10:13:38.462000	0.0799999	0.0814627	0.0846905	-0.0520833	-671.943	-0.0036169	5	4	4	4	0.2652	349	0	0	0	0	0.314381	4.14771	129.444	-479.733	1	0	0	0	0	0	0	0
04.08.2015 10:13:38.562000	0.0799999	0.0814627	0.0846905	-0.0507813	-671.945	-0.00325521	5	4	4	4	0.264659	349	0	0	0	0	0.313281	3.91056	129.413	-480.526	1	0	0	0	0	0	0	0
04.08.2015 10:13:38.662000	0.0799999	0.0814627	0.0846905	0	-671.943	-0.00325521	5	4	4	4	0.281867	349	0	0	0	0	0.310214	4.68032	129.417	-477.592	1	0	0	0	0	0	0	0
04.08.2015 10:13:38.762000	0.0799999	0.0814627	0.0846905	0	-671.938	-0.00271267	5	4	4	4	0.269707	349	0	0	0	0	0.303617	5.0665	129.418	-476.115	1	0	0	0	0	0	0	0
04.08.2015 10:13:38.862000	0.0799999	0.0814627	0.0846905	0.00520833	-671.932	-0.0036169	5	4	4	4	0.283719	349	0	0	0	0	0.299117	5.29807	129.423	-475.265	1	0	0	0	0	0	0	0
04.08.2015 10:13:38.962000	0.0799999	0.0814627	0.0846905	0.0078125	-671.934	-0.00271267	5	4	4	4	0.301823	349	0	0	0	0	0.291811	3.34642	129.333	-482.398	1	0	0	0	0	0	0	0
04.08.2015 10:13:39.062000	0.0799999	0.0814627	0.0846905	0.00520833	-671.938	-0.0036169	5	4	4	4	0.292843	349	0	0	0	0	0.288448	5.46867	129.385	-474.45	1	0	0	0	0	0	0	0
04.08.2015 10:13:39.162000	0.0799999	0.0814627	0.0846905	0.00390625	-671.918	-0.00325521	5	4	4	4	0.275168	349	0	0	0	0	0.283637	5.31236	129.367	-474.982	1	0	0	0	0	0	0	0
04.08.2015 10:13:39.262000	0.0799999	0.0814627	0.0846905	0.0078125	-671.93	-0.00325521	5	4	4	4	0.270133	349	0	0	0	0	0.280237	4.72121	129.36	-477.218	1	0	0	0	0	0	0	0
04.08.2015 10:13:39.362000	0.0799999	0.0814627	0.0846905	-0.00390625	-671.93	-0.00325521	5	4	4	4	0.287676	349	0	0	0	0	0.276584	2.65468	129.23	-484.631	1	0	0	0	0	0	0	0
04.08.2015 10:13:39.462000	0.0799999	0.0814627	0.0846905	0.015625	-671.93	-0.00072338	5	4	4	4	0.280103	349	0	0	0	0	0.273727	4.48317	129.271	-477.788	1	0	0	0	0	0	0	0
04.08.2015 10:13:39.562000	0.0799999	0.0814627	0.0846905	0.0195313	-671.922	-0.00108507	5	4	4	4	0.285215	349	0	0	0	0	0.270544	5.14396	129.321	-475.45	1	0	0	0	0	0	0	0
04.08.2015 10:13:39.662000	0.0799999	0.0814627	0.0846905	0.015625	-671.93	-0.00144676	5	4	4	4	0.302048	349	0	0	0	0	0.266602	3.51482	129.247	-481.402	1	0	0	0	0	0	0	0
04.08.2015 10:13:39.762000	0.0799999	0.0814627	0.0846905	0.015625	-671.93	-0.00108507	5	4	4	4	0.26551	349	0	0	0	0	0.268519	6.06085	129.308	-471.89	1	0	0	0	0	0	0	0
04.08.2015 10:13:39.862000	0.0799999	0.0814627	0.0846905	0.015625	-671.93	-0.00253183	5	4	4	4	0.273741	349	0	0	0	0	0.270218	5.69488	129.286	-473.207	1	0	0	0	0	0	0	0
04.08.2015 10:13:39.962000	0.0799999	0.0814627	0.0846905	0.015625	-671.926	-0.00379774	5	4	4	4	0.290393	349	0	0	0	0	0.273872	4.53597	129.247	-477.495	1	0	0	0	0	0	0	0
04.08.2015 10:13:40.062000	0.0799999	0.0814627	0.0846905	0.0182292	-671.927	-0.00470197	5	4	4	4	0.284442	349	0	0	0	0	0.275029	5.73449	129.256	-472.937	1	0	0	0	0	0	0	0
04.08.2015 10:13:40.162000	0.0799999	0.0814627	0.0846905	0.015625	-671.922	-0.00542535	5	4	4	4	0.303589	349	0	0	0	0	0.278248	5.60515	129.235	-473.354	1	0	0	0	0	0	0	0
04.08.2015 10:13:40.262000	0.0799999	0.0814627	0.0846905	0.015625	-671.924	-0.00687211	5	4	4	4	0.282819	349	0	0	0	0	0.278646	4.0351	129.172	-479.126	1	0	0	0	0	0	0	0
04.08.2015 10:13:40.362000	0.0799999	0.0814627	0.0846905	0.0078125	-671.93	-0.00705295	5	4	4	4	0.278525	349	0	0	0	0	0.281503	2.7336	129.108	-483.861	1	0	0	0	0	0	0	0
04.08.2015 10:13:40.462000	0.0799999	0.0814627	0.0846905	0.203125	-671.93	-0.00868056	5	4	4	4	0.296957	349	0	0	0	0	0.281937	3.68523	129.107	-480.215	1	0	0	0	0	0	0	0
04.08.2015 10:13:40.562000	0.0799999	0.0814627	0.0846905	0.804688	-671.93	-0.00759549	5	4	4	4	0.283756	349	0	0	0	0	0.282661	4.7756	129.125	-476.108	1	0	0	0	0	0	0	0
04.08.2015 10:13:40.662000	0.0799999	0.0814627	0.0846905	6.58333	-671.93	-0.0072338	5	4	4	4	0.253263	349	0	0	0	0	0.284071	4.5923	129.108	-476.744	1	0	0	0	0	0	0	0
04.08.2015 10:13:40.762000	0.0799999	0.0814627	0.0846905	21.9727	-671.93	-0.00705295	5	4	4	4	0.281281	349	0	0	0	0	0.286169	4.97531	129.102	-475.255	1	0	0	0	0	0	0	0
04.08.2015 10:13:40.862000	0.0799999	0.0814627	0.0846905	47.513	-671.93	-0.00687211	5	4	4	4	0.288129	349	0	0	0	0	0.288339	4.33869	129.074	-477.588	1	0	0	0	0	0	0	0
04.08.2015 10:13:40.962000	0.0799999	0.0814627	0.0846905	74.2813	-671.93	-0.00651042	5	4	4	4	0.292291	349	0	0	0	0	0.289533	4.91	129.073	-475.394	1	0	0	0	0	0	0	0
04.08.2015 10:13:41.062000	0.0799999	0.0814627	0.0846905	103.023	-671.93	-0.00651042	5	4	4	4	0.282407	349	0	0	0	0	0.29192	4.55019	129.048	-476.679	1	0	0	0	0	0	0	0
04.08.2015 10:13:41.162000	0.0799999	0.0814627	0.0846905	136.77	-671.93	-0.00596788	5	4	4	4	0.278047	349	0	0	0	0	0.292607	3.97534	129.018	-478.763	1	0	0	0	0	0	0	0
04.08.2015 10:13:41.262000	0.0799999	0.0814627	0.0846905	191.956	-671.93	-0.00651042	5	4	4	4	0.280041	349	0	0	0	0	0.29456	5.11972	129.03	-474.429	1	0	0	0	0	0	0	0
04.08.2015 10:13:41.362000	0.0799999	0.0814627	0.0846905	234.734	-671.93	-0.00705295	5	4	4	4	0.27736	349	0	0	0	0	0.294343	4.65712	129.006	-476.106	1	0	0	0	0	0	0	0
04.08.2015 10:13:41.462000	0.0799999	0.0814627	0.0846905	277.677	-671.93	-0.00470197	5	4	4	4	0.27354	349	0	0	0	0	0.295718	4.37342	128.986	-477.118	1	0	0	0	0	0	0	0
04.08.2015 10:13:41.562000	0.0799999	0.0814627	0.0846905	328.992	-671.93	-0.00651042	5	4	4	4	0.278568	349	0	0	0	0	0.296622	4.72604	128.978	-475.734	1	0	0	0	0	0	0	0
04.08.2015 10:13:41.662000	0.0799999	0.0814627	0.0846905	380.188	-671.93	-0.0072338	5	4	4	4	0.30725	349	0	0	0	0	0.299081	4.52852	128.956	-476.408	1	0	0	0	0	0	0	0
04.08.2015 10:13:41.762000	0.0799999	0.0814627	0.0846905	422.348	-671.93	-0.00542535	5	4	4	4	0.306327	349	0	0	0	0	0.300781	4.43385	128.941	-476.714	1	0	0	0	0	0	0	0
04.08.2015 10:13:41.862000	0.0799999	0.0814627	0.0846905	457.888	-671.93	-0.00542535	5	4	4	4	0.273015	349	0	0	0	0	0.303639	4.30018	128.92	-477.146	1	0	0	0	0	0	0	0
04.08.2015 10:13:41.962000	0.0799999	0.0814627	0.0846905	483.691	-671.934	-0.00542535	5	4	4	4	0.301506	349	0	0	0	0	0.305664	4.33717	128.907	-476.953	1	0	0	0	0	0	0	0
04.08.2015 10:13:42.062000	0.0799999	0.0814627	0.0846905	500.742	-671.93	-0.0036169	5	4	4	4	0.291485	349	0	0	0	0	0.30646	4.53914	128.896	-476.139	1	0	0	0	0	0	0	0
04.08.2015 10:13:42.162000	0.0799999	0.0814627	0.0846905	516.777	-671.93	-0.00108507	5	4	4	4	0.26939	349	0	0	0	0	0.308087	4.49995	128.877	-476.215	1	0	0	0	0	0	0	0
04.08.2015 10:13:42.262000	0.0799999	0.0814627	0.0846905	532.635	-671.938	-0.00144676	5	4	4	4	0.278028	349	0	0	0	0	0.308666	4.42787	128.864	-476.44	1	0	0	0	0	0	0	0
04.08.2015 10:13:42.362000	0.0799999	0.0814627	0.0846905	554.43	-671.938	-0.0016276	5	4	4	4	0.273053	349	0	0	0	0	0.3108	4.49373	128.846	-476.121	1	0	0	0	0	0	0	0
04.08.2015 10:13:42.462000	0.0799999	0.0814627	0.0846905	570.297	-671.938	-0.00325521	5	4	4	4	0.26766	349	0	0	0	0	0.3108	4.52907	128.832	-475.93	1	0	0	0	0	0	0	0
04.08.2015 10:13:42.562000	0.0799999	0.0814627	0.0846905	585.922	-671.938	-0.00271267	5	4	4	4	0.282039	349	0	0	0	0	0.312066	4.4922	128.816	-476.01	1	0	0	0	0	0	0	0
04.08.2015 10:13:42.662000	0.0799999	0.0814627	0.0846905	602.755	-671.94	-0.00397859	5	4	4	4	0.274877	349	0	0	0	0	0.312138	4.45576	128.803	-476.1	1	0	0	0	0	0	0	0
04.08.2015 10:13:42.762000	0.0799999	0.0814627	0.0846905	621.402	-671.941	-0.00108507	5	4	4	4	0.271657	349	0	0	0	0	0.313043	4.50203	128.788	-475.866	1	0	0	0	0	0	0	0
04.08.2015 10:13:42.862000	0.0799999	0.0814627	0.0846905	635.833	-671.938	-0.00144676	5	4	4	4	0.275305	349	0	0	0	0	0.312898	4.48268	128.775	-475.889	1	0	0	0	0	0	0	0
04.08.2015 10:13:42.962000	0.0799999	0.0814627	0.0846905	649.785	-671.941	-0.00108507	5	4	4	4	0.28708	349	0	0	0	0	0.31373	4.4344	128.758	-476.01	1	0	0	0	0	0	0	0
04.08.2015 10:13:43.062000	0.0799999	0.0814627	0.0846905	666.125	-671.945	-0.00289352	5	4	4	4	0.282561	349	0	0	0	0	0.314489	4.43452	128.741	-475.946	1	0	0	0	0	0	0	0
04.08.2015 10:13:43.162000	0.0799999	0.0814627	0.0846905	679.672	-671.945	-0.00379774	5	4	4	4	0.273461	349	0	0	0	0	0.314923	4.4435	128.726	-475.852	1	0	0	0	0	0	0	0
04.08.2015 10:13:43.262000	0.0799999	0.0814627	0.0846905	690.646	-671.945	-0.00434028	5	4	4	4	0.282867	349	0	0	0	0	0.315936	4.43336	128.712	-475.837	1	0	0	0	0	0	0	0
04.08.2015 10:13:43.362000	0.0799999	0.0814627	0.0846905	699.969	-671.945	-0.00434028	5	4	4	4	0.287514	349	0	0	0	0	0.316732	4.40077	128.696	-475.901	1	0	0	0	0	0	0	0
04.08.2015 10:13:43.462000	0.0799999	0.0814627	0.0846905	708.208	-671.945	-0.00397859	5	4	4	4	0.291547	349	0	0	0	0	0.318793	4.36769	128.681	-475.972	1	0	0	0	0	0	0	0
04.08.2015 10:13:43.562000	0.0799999	0.0814627	0.0846905	710.176	-671.945	-0.00434028	5	4	4	4	0.30999	349	0	0	0	0	0.319661	4.33265	128.663	-476.038	1	0	0	0	0	0	0	0
04.08.2015 10:13:43.662000	0.0799999	0.0814627	0.0846905	710.938	-671.945	-0.00434028	5	4	4	4	0.295973	349	0	0	0	0	0.321687	4.42872	128.65	-475.618	1	0	0	0	0	0	0	0
04.08.2015 10:13:43.762000	0.0799999	0.0814627	0.0846905	711.148	-671.945	-0.00488281	5	4	4	4	0.26021	349	0	0	0	0	0.323206	4.37562	128.636	-475.766	1	0	0	0	0	0	0	0
04.08.2015 10:13:43.862000	0.0799999	0.0814627	0.0846905	711.148	-671.945	-0.00470197	5	4	4	4	0.280772	349	0	0	0	0	0.325123	4.472	128.624	-475.353	1	0	0	0	0	0	0	0
04.08.2015 10:13:43.962000	0.0799999	0.0814627	0.0846905	711.148	-671.945	-0.00488281	5	4	4	4	0.296128	349	0	0	0	0	0.326534	5.15622	128.627	-472.744	1	0	0	0	0	0	0	0
04.08.2015 10:13:44.062000	0.0799999	0.0814627	0.0846905	711.148	-671.945	-0.00434028	5	4	4	4	0.296081	349	0	0	0	0	0.328197	4.53316	128.6	-475.026	1	0	0	0	0	0	0	0
04.08.2015 10:13:44.162000	0.0799999	0.0814627	0.0846905	711.148	-671.945	-0.00434028	5	4	4	4	0.286426	349	0	0	0	0	0.330801	4.19117	128.579	-476.255	1	0	0	0	0	0	0	0
04.08.2015 10:13:44.262000	0.0799999	0.0814627	0.0846905	711.148	-671.951	-0.00397859	5	4	4	4	0.280919	349	0	0	0	0	0.32968	4.6689	128.576	-474.416	1	0	0	0	0	0	0	0
04.08.2015 10:13:44.362000	0.0799999	0.0814627	0.0846905	711.148	-671.945	-0.00325521	5	4	4	4	0.297042	349	0	0	0	0	0.327329	4.46852	128.555	-475.103	1	0	0	0	0	0	0	0
04.08.2015 10:13:44.462000	0.0799999	0.0814627	0.0846905	711.148	-671.948	-0.00180845	5	4	4	4	0.31428	349	0	0	0	0	0.322519	4.34779	128.535	-475.487	1	0	0	0	0	0	0	0
04.08.2015 10:13:44.562000	0.0799999	0.0814627	0.0846905	711.148	-671.953	-0.0016276	5	4	4	4	0.304215	349	0	0	0	0	0.320638	4.54933	128.522	-474.667	1	0	0	0	0	0	0	0
04.08.2015 10:13:44.662000	0.0799999	0.0814627	0.0846905	711.148	-671.953	-0.00144676	5	4	4	4	0.313058	349	0	0	0	0	0.317455	4.62978	128.519	-474.347	1	0	0	0	0	0	0	0
04.08.2015 10:13:44.762000	0.0799999	0.0814627	0.0846905	711.152	-671.953	-0.00108507	5	4	4	4	0.303885	349	0	0	0	0	0.316117	4.48427	128.615	-475.273	1	0	0	0	0	0	0	0
04.08.2015 10:13:44.862000	0.0799999	0.0814627	0.0846905	711.148	-671.951	-0.00108507	5	4	4	4	0.277367	349	0	0	0	0	0.313657	4.45277	128.752	-475.916	1	0	0	0	0	0	0	0
04.08.2015 10:13:44.962000	0.0799999	0.0814627	0.0846905	711.148	-671.953	-0.00217014	5	4	4	4	0.27825	349	0	0	0	0	0.312645	4.55464	128.88	-476.015	1	0	0	0	0	0	0	0
04.08.2015 10:13:45.062000	0.0799999	0.0814627	0.0846905	711.148	-671.953	-0.00289352	5	4	4	4	0.300735	349	0	0	0	0	0.311379	4.53169	129.003	-476.575	1	0	0	0	0	0	0	0
04.08.2015 10:13:45.162000	0.0799999	0.0814627	0.0846905	711.148	-671.953	-0.00379774	5	4	4	4	0.272209	349	0	0	0	0	0.310366	4.51936	129.101	-476.997	1	0	0	0	0	0	0	0
04.08.2015 10:13:45.262000	0.0799999	0.0814627	0.0846905	711.151	-671.953	-0.00434028	5	4	4	4	0.300359	349	0	0	0	0	0.310185	4.36177	129.16	-477.828	1	0	0	0	0	0	0	0
04.08.2015 10:13:45.362000	0.0799999	0.0814627	0.0846905	711.164	-671.953	-0.00813802	5	4	4	4	0.290176	349	0	0	0	0	0.308666	3.84619	129.455	-480.931	1	0	0	0	0	0	0	0
04.08.2015 10:13:45.462000	0.0799999	0.0814627	0.0846905	711.164	-671.953	-0.00614873	5	4	4	4	0.292565	349	0	0	0	0	0.308992	4.60079	128.027	-472.575	1	0	0	0	0	0	0	0
04.08.2015 10:13:45.562000	0.0799999	0.0814627	0.0846905	711.164	-671.953	-0.00434028	5	4	4	4	0.291067	349	0	0	0	0	0.307617	5.79864	129.968	-475.419	1	0	0	0	0	0	0	0
04.08.2015 10:13:45.662000	0.0799999	0.0814627	0.0846905	711.174	-671.951	-0.0036169	5	4	4	4	0.27537	349	0	0	0	0	0.308413	5.11985	129.996	-478.124	1	0	0	0	0	0	0	0
04.08.2015 10:13:45.762000	0.0799999	0.0814627	0.0846905	711.176	-671.953	-0.00488281	5	4	4	4	0.299484	349	0	0	0	0	0.307436	4.5674	129.502	-478.348	1	0	0	0	0	0	0	0
04.08.2015 10:13:45.862000	0.0799999	0.0814627	0.0846905	711.174	-671.953	-0.00434028	5	4	4	4	0.304665	349	0	0	0	0	0.308304	5.0126	128.95	-474.53	1	0	0	0	0	0	0	0
04.08.2015 10:13:45.962000	0.0799999	0.0814627	0.0846905	711.172	-671.953	-0.00434028	5	4	4	4	0.306781	349	0	0	0	0	0.307907	5.05405	128.776	-473.706	1	0	0	0	0	0	0	0
04.08.2015 10:13:46.062000	0.0799999	0.0814627	0.0846905	711.177	-671.953	-0.00470197	5	4	4	4	0.302593	349	0	0	0	0	0.308124	4.86605	128.652	-473.953	1	0	0	0	0	0	0	0
04.08.2015 10:13:46.162000	0.0799999	0.0814627	0.0846905	711.172	-671.953	-0.00488281	5	4	4	4	0.308586	349	0	0	0	0	0.307617	4.78726	128.651	-474.25	1	0	0	0	0	0	0	0
04.08.2015 10:13:46.262000	0.0799999	0.0814627	0.0846905	711.177	-671.953	-0.00434028	5	4	4	4	0.295887	349	0	0	0	0	0.307509	5.1691	128.609	-472.627	1	0	0	0	0	0	0	0
04.08.2015 10:13:46.362000	0.0799999	0.0814627	0.0846905	711.18	-671.953	-0.00542535	5	4	4	4	0.290999	349	0	0	0	0	0.306894	4.89187	128.493	-473.246	1	0	0	0	0	0	0	0
04.08.2015 10:13:46.462000	0.0799999	0.0814627	0.0846905	711.18	-671.953	-0.00470197	5	4	4	4	0.268729	349	0	0	0	0	0.305845	4.77505	128.24	-472.721	1	0	0	0	0	0	0	0
04.08.2015 10:13:46.562000	0.0799999	0.0814627	0.0846905	711.18	-671.953	-0.00488281	5	4	4	4	0.295198	349	0	0	0	0	0.305302	4.57161	128.143	-473.13	1	0	0	0	0	0	0	0
04.08.2015 10:13:46.662000	0.0799999	0.0814627	0.0846905	711.18	-671.953	-0.00470197	5	4	4	4	0.28856	349	0	0	0	0	0.303458	4.61855	126.769	-467.691	1	0	0	0	0	0	0	0
04.08.2015 10:13:46.762000	0.0799999	0.0814627	0.0846905	711.152	-671.953	-0.00488281	5	4	4	4	0.288828	349	0	0	0	0	0.303639	10.4303	115.148	-400.944	1	0	0	0	0	0	0	0
04.08.2015 10:13:46.862000	0.0799999	0.0814627	0.0846905	710.794	-671.953	-0.00397859	5	4	4	4	0.303292	349	0.269601	0	0	5.95023	0.302517	90.1393	95.3512	-19.9555	1	0	0	0	0	0	0	0
04.08.2015 10:13:46.962000	0.0799999	0.0814627	0.0846905	707.168	-671.953	-0.00379774	5	4	4	4	0.256597	349	2.82235	0	0	33.6682	0.302915	111.291	83.4417	106.631	1	0	0	0	0	0	0	0
04.08.2015 10:13:47.062000	0.0799999	0.0814627	0.0846905	690.419	-671.953	-0.00506366	5	4	4	4	0.295601	349	6.24012	0	0	34.5915	0.301505	110.195	83.9637	100.435	1	0	0	0	0	0	0	0
04.08.2015 10:13:47.162000	0.0799999	0.0814627	0.0846905	667.789	-671.953	-0.00325521	5	4	4	4	0.293391	349	9.71509	0	0	35.4804	0.301541	112.718	86.2482	101.348	1	0	0	0	0	0	0	0
04.08.2015 10:13:47.262000	0.0799999	0.0814627	0.0846905	646.188	-671.953	-0.00289352	5	4	4	4	0.316325	349	13.2234	0	0	34.9113	0.299913	116.633	90.5056	100.037	1	0	0	0	0	0	0	0
04.08.2015 10:13:47.362000	0.0799999	0.0814627	0.0846905	620.641	-671.953	-0.00325521	5	4	4	4	0.293365	349	16.6964	0	0	34.5994	0.29919	119.564	93.6539	99.205	1	0	0	0	0	0	0	0
04.08.2015 10:13:47.462000	0.0799999	0.0814627	0.0846905	585.883	-671.953	-0.00144676	5	4	4	4	0.304933	349	20.137	0	0	34.5939	0.297924	120.462	94.6649	98.7718	1	0	0	0	0	0	0	0
04.08.2015 10:13:47.562000	0.0799999	0.0814627	0.0846905	541.691	-671.953	-0.0016276	5	4	4	4	0.315249	349	23.5861	13	0	35.6717	0.296441	119.853	92.7971	103.593	1	0.38	0	0	0	0	0	0
04.08.2015 10:13:47.662000	0.0799999	0.0814627	0.0846905	503.448	-671.956	-0.00253183	5	4	4	4	0.281975	349	27.9788	50	0	46.3004	0.295718	106.366	83.9797	85.7138	1	1	0	0	0	0	0	0
04.08.2015 10:13:47.762000	0.0799999	0.0814627	0.0846905	464.035	-671.957	0	5	4	4	4	0.282426	349	30.7211	49.259	0	17.5141	0.293728	88.5603	65.4736	88.3944	1	1	0	0	0	0	0	0
04.08.2015 10:13:47.862000	0.0799999	0.0814627	0.0846905	416.44	-671.977	-0.00144676	5	4	4	4	0.295316	349	31.9447	41.1501	0	11.5746	0.293186	62.8109	38.14	94.46	1	1	0	0	0	0	0	0
04.08.2015 10:13:47.962000	0.0799999	0.0814627	0.0846905	375.98	-671.984	-0.00108507	5	4	4	4	0.270844	349	32.8381	31.1503	0	8.46028	0.291522	52.4866	27.66	95.0562	1	1	0	0	0	0	0	0
04.08.2015 10:13:48.062000	0.0799999	0.0814627	0.0846905	342.284	-671.982	-0.00144676	5	4	4	4	0.258667	349	33.4778	21.1502	0	6.15545	0.291703	47.561	22.7257	95.0896	1	1	0	0	0	0	0	0
04.08.2015 10:13:48.162000	0.0799999	0.0814627	0.0846905	311.203	-671.977	-0.00108507	5	4	4	4	0.287841	349	33.8737	11.1502	0	4.39728	0.290473	44.6116	19.7477	95.199	1	1	0	0	0	0	0	0
04.08.2015 10:13:48.262000	0.0799999	0.0814627	0.0846905	270.979	-671.977	-0.00072338	5	4	4	4	61.2423	349	34.0608	5.29753	0	2.95541	0.558702	43.6637	18.3336	96.984	1	1	1	0	0	0	0	0
04.08.2015 10:13:48.362000	0.0799999	0.0814627	0.0846905	244.191	-671.984	0	5	4	4	4	88.6067	349	34.1772	5.28179	0	2.07294	6.80527	43.4111	18.0278	97.1877	1	1	1	0	0	0	0	0
04.08.2015 10:13:48.462000	0.0799999	0.0814627	0.0846905	224.932	-671.984	0.00072338	5	4	4	4	89.0204	349	34.304	5.28179	0	1.62362	10.5658	43.1404	17.7631	97.1644	1	1	1	0	0	0	0	0
04.08.2015 10:13:48.562000	0.0799999	0.0814627	0.0846905	206.973	-671.984	0.000542535	5	4	4	4	88.686	349	34.4249	5.28179	0	1.22516	11.5805	42.8683	17.5206	97.0513	1	1	1	0	0	0	0	0
04.08.2015 10:13:48.662000	0.0799999	0.0814627	0.0846905	184.911	-671.984	-0.00108507	5	4	4	4	88.3544	349	34.5408	5.28179	0	1.21195	11.775	42.7006	17.3586	97.0295	1	1	1	0	0	0	0	0
04.08.2015 10:13:48.762000	0.0799999	0.0814627	0.0846905	168.543	-671.984	-0.00108507	5	4	4	4	89.28	349	34.6616	5.28179	0	1.19579	11.8398	42.5986	17.2384	97.0992	1	1	1	0	0	0	0	0
04.08.2015 10:13:48.862000	0.0799999	0.0814627	0.0846905	153.299	-671.987	-0.00108507	5	4	4	4	89.64	349	34.7765	5.28179	0	1.19374	11.8439	42.4841	17.1488	97.0115	1	1	1	0	0	0	0	0
04.08.2015 10:13:48.962000	0.0799999	0.0814627	0.0846905	139.324	-671.992	-0.0016276	5	4	4	4	88.8587	349	34.8979	5.28179	0	1.19008	11.8493	42.4079	17.0805	96.9734	1	1	1	0	0	0	0	0
04.08.2015 10:13:49.062000	0.0799999	0.0814627	0.0846905	130.385	-671.997	-0.00108507	5	4	4	4	88.9495	349	35.0168	5.28179	0	1.19004	11.8652	42.3612	17.0246	97.0085	1	1	1	0	0	0	0	0
04.08.2015 10:13:49.162000	0.0799999	0.0814627	0.0846905	124.984	-672	0.00108507	5	4	4	4	89.1014	349	35.1317	5.28179	0	1.18995	11.8751	42.2864	17.0479	96.6332	1	1	1	0	0	0	0	0
04.08.2015 10:13:49.262000	0.0799999	0.0814627	0.0846905	123.82	-672	0.00072338	5	4	4	4	89.2485	349	35.2565	5.28179	0	1.18996	11.8798	42.1549	17.1317	95.8085	1	1	1	0	0	0	0	0
04.08.2015 10:13:49.362000	0.0799999	0.0814627	0.0846905	125.273	-672	0.000542535	5	4	4	4	89.138	349	35.372	5.28179	0	1.19004	11.8747	42.1092	17.0784	95.8451	1	1	1	0	0	0	0	0
04.08.2015 10:13:49.462000	0.0799999	0.0814627	0.0846905	125.378	-672.005	0.00072338	5	4	4	4	88.5748	349	35.4913	5.28179	0	1.18957	11.8707	42.1201	16.9408	96.3906	1	1	1	0	0	0	0	0
04.08.2015 10:13:49.562000	0.0799999	0.0814627	0.0846905	125.598	-672.004	0.0016276	5	4	4	4	89.3768	349	35.6122	5.28179	0	1.18424	11.8884	42.109	16.9496	96.346	1	1	1	0	0	0	0	0
04.08.2015 10:13:49.662000	0.0799999	0.0814627	0.0846905	125.654	-672.013	-0.00108507	5	4	4	4	89.8624	349	35.7256	5.28179	0	1.18424	11.8698	42.1155	16.9268	96.4425	1	1	1	0	0	0	0	0
04.08.2015 10:13:49.762000	0.0799999	0.0814627	0.0846905	125.629	-672.016	-0.00488281	5	4	4	4	89.9301	349	35.8485	5.28179	0	1.19009	11.8507	42.1566	16.8795	96.7809	1	1	1	0	0	0	0	0
04.08.2015 10:13:49.862000	0.0799999	0.0814627	0.0846905	125.635	-672.016	-0.00470197	5	4	4	4	89.9304	349	35.9629	5.28179	0	1.19009	11.8377	42.1933	16.8584	97.0022	1	1	1	0	0	0	0	0
04.08.2015 10:13:49.962000	0.0799999	0.0814627	0.0846905	125.637	-672.016	-0.00542535	5	4	4	4	89.8315	349	36.0788	5.28179	0	1.18007	11.8408	42.2	16.8807	96.9424	1	1	1	0	0	0	0	0
04.08.2015 10:13:50.062000	0.0799999	0.0814627	0.0846905	125.638	-672.016	-0.0036169	5	4	4	4	89.5059	349	36.2016	5.28179	0	1.17884	11.8414	42.2328	16.9038	96.9798	1	1	1	0	0	0	0	0
04.08.2015 10:13:50.162000	0.0799999	0.0814627	0.0846905	125.633	-672.016	-0.0016276	5	4	4	4	89.9653	349	36.3161	5.28179	0	1.17032	11.8353	42.2492	16.9414	96.8984	1	1	1	0	0	0	0	0
04.08.2015 10:13:50.262000	0.0799999	0.0814627	0.0846905	125.638	-672.023	-0.00108507	5	4	4	4	89.8725	349	36.4404	5.28179	0	1.16763	11.8258	42.2462	16.9729	96.7664	1	1	1	0	0	0	0	0
04.08.2015 10:13:50.362000	0.0799999	0.0814627	0.0846905	125.633	-672.023	-0.00108507	5	4	4	4	90.2565	349	36.5603	5.28179	0	1.19547	11.8119	42.2482	16.9821	96.7388	1	1	1	0	0	0	0	0
04.08.2015 10:13:50.462000	0.0799999	0.0814627	0.0846905	125.641	-672.023	-0.00397859	5	4	4	4	90.2929	349	36.6782	5.28179	0	1.2074	11.8061	42.2476	16.9767	96.7573	1	1	1	0	0	0	0	0
04.08.2015 10:13:50.562000	0.0799999	0.0814627	0.0846905	125.637	-672.023	-0.00488281	5	4	4	4	89.6108	349	36.8015	5.28179	0	1.20366	11.8043	42.252	16.973	96.7884	1	1	1	0	0	0	0	0
04.08.2015 10:13:50.662000	0.0799999	0.0814627	0.0846905	125.641	-672.023	-0.00614873	5	4	4	4	89.0626	349	36.9174	5.28179	0	1.20147	11.8243	42.2419	16.9808	96.7197	1	1	1	0	0	0	0	0
04.08.2015 10:13:50.762000	0.0799999	0.0814627	0.0846905	125.641	-672.023	-0.00759549	5	4	4	4	89.1121	349	37.0423	5.28179	0	1.2083	11.8594	42.253	16.9843	96.7489	1	1	1	0	0	0	0	0
04.08.2015 10:13:50.862000	0.0799999	0.0814627	0.0846905	125.641	-672.023	-0.00578704	5	4	4	4	89.179	349	37.1587	5.28179	0	1.21325	11.8646	42.2576	16.9816	96.7767	1	1	1	0	0	0	0	0
04.08.2015 10:13:50.962000	0.0799999	0.0814627	0.0846905	125.641	-672.031	-0.00596788	5	4	4	4	89.6184	349	37.2776	5.28179	0	1.19701	11.8628	42.2682	16.99	96.7851	1	1	1	0	0	0	0	0
04.08.2015 10:13:51.062000	0.0799999	0.0814627	0.0846905	125.641	-672.031	-0.00542535	5	4	4	4	90.3582	349	37.4004	5.28179	0	1.1787	11.8473	42.2622	17.0028	96.7129	1	1	1	0	0	0	0	0
04.08.2015 10:13:51.162000	0.0799999	0.0814627	0.0846905	125.641	-672.031	-0.00705295	5	4	4	4	89.6376	349	37.5153	5.28179	0	1.18536	11.822	42.2798	17.0078	96.7615	1	1	1	0	0	0	0	0
04.08.2015 10:13:51.262000	0.0799999	0.0814627	0.0846905	125.641	-672.031	-0.00651042	5	4	4	4	89.265	349	37.6412	5.28179	0	1.19578	11.8353	42.2846	17.0276	96.7042	1	1	1	0	0	0	0	0
04.08.2015 10:13:51.362000	0.0799999	0.0814627	0.0846905	125.641	-672.031	-0.00596788	5	4	4	4	89.2812	349	37.7571	5.28179	0	1.19959	11.8491	42.3005	17.0422	96.7091	1	1	1	0	0	0	0	0
04.08.2015 10:13:51.462000	0.0799999	0.0814627	0.0846905	125.641	-672.034	-0.00904225	5	4	4	4	89.145	349	37.8779	5.28179	0	1.20734	11.8475	42.3082	17.0509	96.7052	1	1	1	0	0	0	0	0
04.08.2015 10:13:51.562000	0.0799999	0.0814627	0.0846905	125.641	-672.039	-0.00651042	5	4	4	4	89.6138	349	37.9993	5.28179	0	1.20582	11.8509	42.3138	17.0436	96.7547	1	1	1	0	0	0	0	0
04.08.2015 10:13:51.662000	0.0799999	0.0814627	0.0846905	125.641	-672.039	-0.00651042	5	4	4	4	89.68	349	38.1157	5.28179	0	1.20149	11.8335	42.3231	17.0406	96.8017	1	1	1	0	0	0	0	0
04.08.2015 10:13:51.762000	0.0799999	0.0814627	0.0846905	125.641	-672.039	-0.00759549	5	4	4	4	89.5516	349	38.2386	5.28179	0	1.19808	11.8226	42.3236	17.0533	96.7549	1	1	1	0	0	0	0	0
04.08.2015 10:13:51.862000	0.0799999	0.0814627	0.0846905	125.641	-672.039	-0.010489	5	4	4	4	89.5094	349	38.353	5.28179	0	1.17879	11.8204	42.335	17.0612	96.7685	1	1	1	0	0	0	0	0
04.08.2015 10:13:51.962000	0.0799999	0.0814627	0.0846905	125.641	-672.039	-0.0108507	5	4	4	4	90.5147	349	38.4739	5.28179	0	1.17998	11.8229	42.3372	17.0654	96.7608	1	1	1	0	0	0	0	0
04.08.2015 10:13:52.062000	0.0799999	0.0814627	0.0846905	125.641	-672.039	-0.00940394	5	4	4	4	142.073	349	38.5962	5.28179	0	1.19574	11.8219	42.3402	17.063	96.7816	1	1	1	0	0	0	0	0
04.08.2015 10:13:52.162000	0.0799999	0.0814627	0.0846905	125.641	-672.039	-0.00651042	5	4	4	4	211.406	349	38.7136	5.28179	0	1.19644	11.582	42.3457	17.0649	96.7951	1	1	1	0	0	0	0	0
04.08.2015 10:13:52.262000	0.0799999	0.0814627	0.0846905	125.641	-672.039	-0.00506366	5	4	4	4	386.684	349	38.84	5.28179	0	1.21905	11.1651	42.3579	17.0666	96.8356	1	1	1	0	0	0	0	0
04.08.2015 10:13:52.362000	0.0799999	0.0814627	0.0846905	125.641	-672.039	-0.00596788	5	4	4	4	647.67	349	38.9563	5.28179	0	1.21905	10.8719	42.3769	17.0561	96.9484	1	1	1	0	0	0	0	0
04.08.2015 10:13:52.462000	0.0799999	0.0814627	0.0846905	125.641	-672.039	-0.00542535	5	4	4	4	404.239	349	39.0817	5.28179	0	1.21919	10.7606	42.3779	17.0885	96.8283	1	1	1	0	0	0	0	0
04.08.2015 10:13:52.562000	0.0799999	0.0814627	0.0846905	125.641	-672.039	-0.00596788	5	4	4	4	755.231	349	39.1996	5.28179	0	1.21919	10.7048	42.4058	17.0595	97.0459	1	1	1	0	0	0	0	0
04.08.2015 10:13:52.662000	0.0799999	0.0814627	0.0846905	125.641	-672.039	-0.00614873	5	4	4	4	634.679	349	39.3215	5.28179	0	1.2081	10.7737	42.4023	17.0799	96.9543	1	1	1	0	0	0	0	0
04.08.2015 10:13:52.762000	0.0799999	0.0814627	0.0846905	125.641	-672.043	-0.00705295	5	4	4	4	867.57	349	39.4428	5.28179	0	1.20727	10.7242	42.4252	17.0745	97.0627	1	1	1	0	0	0	0	0
04.08.2015 10:13:52.862000	0.0799999	0.0814627	0.0846905	125.641	-672.039	-0.0072338	5	4	4	4	439.314	349	39.5612	5.28179	0	1.19742	10.6775	42.4114	17.1065	96.8872	1	1	1	0	0	0	0	0
04.08.2015 10:13:52.962000	0.0799999	0.0814627	0.0846905	125.641	-672.047	-0.00705295	5	4	4	4	975.862	349	39.6826	5.28179	0	1.19568	10.7266	42.4322	17.0716	97.1006	1	1	1	0	0	0	0	0
04.08.2015 10:13:53.062000	0.0799999	0.0814627	0.0846905	125.643	-672.042	-0.00542535	5	4	4	4	740.282	349	39.8	5.28179	0	1.19133	10.5559	42.4235	17.1	96.9587	1	1	1	0	0	0	0	0
04.08.2015 10:13:53.162000	0.0799999	0.0814627	0.0846905	125.641	-672.047	-0.00488281	5	4	4	4	800.453	349	39.9194	5.28179	0	1.18996	10.6353	42.4381	17.0903	97.0517	1	1	1	0	0	0	0	0
04.08.2015 10:13:53.262000	0.0799999	0.0814627	0.0846905	125.643	-672.047	-0.00506366	5	4	4	4	1256.67	349	40.0392	5.28179	0	1.19003	10.5473	42.4577	17.0665	97.2179	1	1	1	0	0	0	0	0
04.08.2015 10:13:53.362000	0.0799999	0.0814627	0.0846905	125.641	-672.047	-0.00488281	5	4	4	4	438.22	349	40.1606	5.28179	0	1.19006	10.5866	42.4249	17.1328	96.8381	1	1	1	0	0	0	0	0
04.08.2015 10:13:53.462000	0.0799999	0.0814627	0.0846905	125.643	-672.047	-0.00542535	5	4	4	4	402.796	349	40.284	5.28179	0	1.21259	10.8458	42.4213	17.1308	96.8323	1	1	1	0	0	0	0	0
04.08.2015 10:13:53.562000	0.0799999	0.0814627	0.0846905	125.648	-672.047	-0.00759549	5	4	4	4	740.392	349	40.4033	5.28179	0	1.22527	10.8389	42.4304	17.1089	96.951	1	1	1	0	0	0	0	0
04.08.2015 10:13:53.662000	0.0799999	0.0814627	0.0846905	125.643	-672.049	-0.00687211	5	4	4	4	658.534	349	40.5277	5.28179	0	1.21806	10.7485	42.4204	17.1154	96.8877	1	1	1	0	0	0	0	0
04.08.2015 10:13:53.762000	0.0799999	0.0814627	0.0846905	125.645	-672.047	-0.00379774	5	4	4	4	736.731	349	40.6461	5.28179	0	1.21306	10.7869	42.424	17.1175	96.8938	1	1	1	0	0	0	0	0
04.08.2015 10:13:53.862000	0.0799999	0.0814627	0.0846905	125.643	-672.047	-0.00470197	5	4	4	4	478.544	349	40.7704	5.28179	0	1.21983	10.8469	42.4061	17.1407	96.7365	1	1	1	0	0	0	0	0
04.08.2015 10:13:53.962000	0.0799999	0.0814627	0.0846905	125.648	-672.047	-0.00488281	5	4	4	4	568.905	349	40.8893	5.28179	0	1.22515	10.9104	42.3898	17.1641	96.5843	1	1	1	0	0	0	0	0
04.08.2015 10:13:54.062000	0.0799999	0.0814627	0.0846905	125.646	-672.052	-0.00325521	5	4	4	4	524.228	349	41.0122	5.28179	0	1.21627	10.9462	42.3794	17.1626	96.5502	1	1	1	0	0	0	0	0
04.08.2015 10:13:54.162000	0.0799999	0.0814627	0.0846905	125.648	-672.047	-0.00434028	5	4	4	4	615.046	349	41.1336	5.28179	0	1.20739	10.9161	42.3831	17.1761	96.5124	1	1	1	0	0	0	0	0
04.08.2015 10:13:54.262000	0.0799999	0.0814627	0.0846905	125.648	-672.052	-0.00470197	5	4	4	4	566.084	349	41.2524	5.28179	0	1.20734	10.9227	42.3872	17.1731	96.5397	1	1	1	0	0	0	0	0
04.08.2015 10:13:54.362000	0.0799999	0.0814627	0.0846905	125.648	-672.051	-0.00488281	5	4	4	4	666.879	349	41.3773	5.28179	0	1.20729	10.9041	42.3804	17.1875	96.4588	1	1	1	0	0	0	0	0
04.08.2015 10:13:54.462000	0.0799999	0.0814627	0.0846905	125.648	-672.052	-0.00542535	5	4	4	4	345.122	349	41.4922	5.28179	0	1.20514	10.9252	42.3858	17.1935	96.4565	1	1	1	0	0	0	0	0
04.08.2015 10:13:54.562000	0.0799999	0.0814627	0.0846905	125.648	-672.055	-0.00379774	5	4	4	4	656.712	349	41.6151	5.28179	0	1.20147	10.9433	42.3811	17.1818	96.4829	1	1	1	0	0	0	0	0
04.08.2015 10:13:54.662000	0.0799999	0.0814627	0.0846905	125.648	-672.052	-0.00470197	5	4	4	4	564.582	349	41.7339	5.28179	0	1.20329	10.904	42.3903	17.1871	96.4981	1	1	1	0	0	0	0	0
04.08.2015 10:13:54.762000	0.0799999	0.0814627	0.0846905	125.648	-672.051	-0.00488281	5	4	4	4	559.409	349	41.8548	5.28179	0	1.20733	10.9492	42.3875	17.1798	96.5149	1	1	1	0	0	0	0	0
04.08.2015 10:13:54.862000	0.0799999	0.0814627	0.0846905	125.648	-672.052	-0.00397859	5	4	4	4	452.645	349	41.9797	5.28179	0	1.21053	10.9658	42.3849	17.1938	96.4518	1	1	1	0	0	0	0	0
04.08.2015 10:13:54.962000	0.0799999	0.0814627	0.0846905	125.648	-672.055	-0.00651042	5	4	4	4	580.735	349	42.0975	5.14487	0	1.21919	10.9741	42.3919	17.1938	96.4782	1	1	1	0.04	0	0	0	0
04.08.2015 10:13:55.062000	0.0799999	0.0814627	0.0846905	125.648	-672.055	-0.00687211	5	4	4	4	235.156	349	42.1826	1.96662	0.10796	1.21919	10.8416	42.5177	17.3711	96.2815	1	1	1	1	0	0	0	0
04.08.2015 10:13:55.162000	0.0799999	0.0814627	0.0846905	125.648	-672.055	-0.00651042	5	4	4	4	75.9945	349	42.2413	2.74288	0.88422	1.13384	8.39987	42.8712	17.5817	96.8288	1	1	1	1	0	0	0	0
04.08.2015 10:13:55.262000	0.0799999	0.0814627	0.0846905	125.648	-672.055	-0.00868056	5	4	4	4	187.6	349	42.309	3.34449	1.48583	0.812789	7.43438	43.1016	17.808	96.8442	1	1	1	1	0	0	0	0
04.08.2015 10:13:55.362000	0.0799999	0.0814627	0.0846905	125.648	-672.055	-0.00868056	5	4	4	4	301.942	349	42.398	3.64055	1.7819	0.812789	7.00872	43.2292	17.9562	96.7654	1	1	1	1	0	0	0	0
04.08.2015 10:13:55.462000	0.0799999	0.0814627	0.0846905	125.648	-672.055	-0.00831887	5	4	4	4	429.217	349	42.4816	3.60174	1.74309	0.816191	6.71856	43.3293	18.0421	96.8199	1	1	1	1	0	0	0	0
04.08.2015 10:13:55.562000	0.0799999	0.0814627	0.0846905	125.648	-672.055	-0.00922309	5	4	4	4	430.785	349	42.5611	3.32806	1.46941	0.828987	6.5026	43.4393	18.1414	96.8608	1	1	1	1	0	0	0	0
04.08.2015 10:13:55.662000	0.0799999	0.0814627	0.0846905	125.648	-672.055	-0.00904225	5	4	4	4	470.566	349	42.6427	3.0008	1.14215	0.828987	6.49415	43.5631	18.2508	96.9157	1	1	1	1	0	0	0	0
04.08.2015 10:13:55.762000	0.0799999	0.0814627	0.0846905	125.652	-672.055	-0.00705295	5	4	4	4	476.846	349	42.7069	2.61891	0.760255	0.828987	6.4694	43.7104	18.3762	96.9996	1	1	1	1	0	0	0	0
04.08.2015 10:13:55.862000	0.0799999	0.0814627	0.0846905	125.648	-672.055	-0.00687211	5	4	4	4	405.755	349	42.7681	2.36239	0.50373	0.74927	6.42901	43.8525	18.5144	97.0146	1	1	1	1	0	0	0	0
04.08.2015 10:13:55.962000	0.0799999	0.0814627	0.0846905	125.648	-672.055	-0.00651042	5	4	4	4	379.157	349	42.8278	2.21706	0.358402	0.72934	6.45923	43.9963	18.637	97.0957	1	1	1	1	0	0	0	0
04.08.2015 10:13:56.062000	0.0799999	0.0814627	0.0846905	125.648	-672.055	-0.00651042	5	4	4	4	377.306	349	42.884	2.15644	0.297785	0.72934	6.47688	44.1182	18.74	97.1681	1	1	1	1	0	0	0	0
04.08.2015 10:13:56.162000	0.0799999	0.0814627	0.0846905	125.648	-672.055	-0.00651042	5	4	4	4	366.849	349	42.9392	2.11507	0.256415	0.72934	6.49774	44.24	18.8457	97.2298	1	1	1	1	0	0	0	0
04.08.2015 10:13:56.262000	0.0799999	0.0814627	0.0846905	125.651	-672.055	-0.00651042	5	4	4	4	340.174	349	42.9939	2.07918	0.220527	0.670946	6.48754	44.3479	18.9455	97.2607	1	1	1	1	0	0	0	0
04.08.2015 10:13:56.362000	0.0799999	0.0814627	0.0846905	125.652	-672.055	-0.00651042	5	4	4	4	376.831	349	43.0466	2.07897	0.220316	0.557592	6.51934	44.4223	19.0351	97.2025	1	1	1	1	0	0	0	0
04.08.2015 10:13:56.462000	0.0799999	0.0814627	0.0846905	125.656	-672.055	-0.00687211	5	4	4	4	332.195	349	43.1003	2.04415	0.18549	0.557592	6.51821	44.5031	19.1103	97.224	1	1	1	1	0	0	0	0
04.08.2015 10:13:56.562000	0.0799999	0.0814627	0.0846905	125.656	-672.055	-0.00596788	5	4	4	4	345.695	349	43.1571	2.0539	0.195248	0.557592	6.55132	44.5789	19.1797	97.2487	1	1	1	1	0	0	0	0
04.08.2015 10:13:56.662000	0.0799999	0.0814627	0.0846905	125.659	-672.055	-0.00687211	5	4	4	4	320.423	349	43.2118	2.04245	0.183794	0.557592	6.57627	44.6311	19.2401	97.217	1	1	1	1	0	0	0	0
04.08.2015 10:13:56.762000	0.0799999	0.0814627	0.0846905	125.656	-672.055	-0.00651042	5	4	4	4	337.936	349	43.266	2.06027	0.201613	0.550659	6.60538	44.6806	19.2947	97.1973	1	1	1	1	0	0	0	0
04.08.2015 10:13:56.862000	0.0799999	0.0814627	0.0846905	125.656	-672.055	-0.00687211	5	4	4	4	366.435	349	43.3242	2.07936	0.220701	0.549033	6.59258	44.7367	19.3361	97.2537	1	1	1	1	0	0	0	0
04.08.2015 10:13:56.962000	0.0799999	0.0814627	0.0846905	125.656	-672.055	-0.00705295	5	4	4	4	345.306	349	43.3849	2.08735	0.228694	0.549033	6.56549	44.7757	19.3766	97.248	1	1	1	1	0	0	0	0
04.08.2015 10:13:57.062000	0.0799999	0.0814627	0.0846905	125.661	-672.055	-0.00687211	5	4	4	4	354.899	349	43.4396	2.08748	0.22882	0.549033	6.52768	44.7986	19.414	97.1927	1	1	1	1	0	0	0	0
04.08.2015 10:13:57.162000	0.0799999	0.0814627	0.0846905	125.664	-672.055	-0.00596788	5	4	4	4	351.608	349	43.4963	2.08197	0.223312	0.557894	6.50959	44.8338	19.4512	97.1849	1	1	1	1	0	0	0	0
04.08.2015 10:13:57.262000	0.0799999	0.0814627	0.0846905	125.664	-672.055	-0.00434028	5	4	4	4	344.013	349	43.5535	2.07438	0.215722	0.569171	6.52144	44.8579	19.4782	97.1737	1	1	1	1	0	0	0	0
04.08.2015 10:13:57.362000	0.0799999	0.0814627	0.0846905	125.664	-672.055	-0.00434028	5	4	4	4	330.715	349	43.6097	2.07587	0.217212	0.569171	6.56278	44.8752	19.5034	97.1436	1	1	1	1	0	0	0	0
04.08.2015 10:13:57.462000	0.0799999	0.0814627	0.0846905	125.664	-672.055	-0.00542535	5	4	4	4	321.241	349	43.6644	2.09122	0.23256	0.569171	6.56561	44.9008	19.5309	97.1363	1	1	1	1	0	0	0	0
04.08.2015 10:13:57.562000	0.0799999	0.0814627	0.0846905	125.664	-672.055	-0.00705295	5	4	4	4	300.507	349	43.7266	2.13752	0.278866	0.569745	6.57671	44.9132	19.5568	97.0844	1	1	1	1	0	0	0	0
04.08.2015 10:13:57.662000	0.0799999	0.0814627	0.0846905	125.664	-672.055	-0.00542535	5	4	4	4	343.109	349	43.7873	2.21115	0.352496	0.574396	6.60336	44.9217	19.5696	97.0681	1	1	1	1	0	0	0	0
04.08.2015 10:13:57.762000	0.0799999	0.0814627	0.0846905	125.664	-672.055	-0.00488281	5	4	4	4	331.575	349	43.8455	2.27262	0.413962	0.574396	6.5661	44.9317	19.5822	97.0583	1	1	1	1	0	0	0	0
04.08.2015 10:13:57.862000	0.0799999	0.0814627	0.0846905	125.664	-672.055	-0.00542535	5	4	4	4	302.336	349	43.9042	2.33005	0.471397	0.574396	6.58364	44.9288	19.5862	97.0316	1	1	1	1	0	0	0	0
04.08.2015 10:13:57.962000	0.0799999	0.0814627	0.0846905	125.664	-672.055	-0.00651042	5	4	4	4	373.275	349	43.9728	2.40157	0.542911	0.581681	6.60655	44.9108	19.5755	97.0036	1	1	1	1	0	0	0	0
04.08.2015 10:13:58.062000	0.0799999	0.0814627	0.0846905	125.664	-672.055	-0.00578704	5	4	4	4	389.58	349	44.0385	2.4323	0.573642	0.626434	6.54761	44.9027	19.562	97.0246	1	1	1	1	0	0	0	0
04.08.2015 10:13:58.162000	0.0799999	0.0814627	0.0846905	125.664	-672.055	-0.00488281	5	4	4	4	405.541	349	44.1007	2.40869	0.550037	0.626434	6.47477	44.8922	19.5515	97.0246	1	1	1	1	0	0	0	0
04.08.2015 10:13:58.262000	0.0799999	0.0814627	0.0846905	125.664	-672.055	-0.00506366	5	4	4	4	330.603	349	44.1653	2.34555	0.486894	0.626434	6.47804	44.8743	19.5572	96.934	1	1	1	1	0	0	0	0
04.08.2015 10:13:58.362000	0.0799999	0.0814627	0.0846905	125.664	-672.055	-0.00434028	5	4	4	4	333.74	349	44.2305	2.31152	0.452862	0.627408	6.5682	44.8904	19.5618	96.9784	1	1	1	1	0	0	0	0
04.08.2015 10:13:58.462000	0.0799999	0.0814627	0.0846905	125.664	-672.055	-0.00542535	5	4	4	4	309.366	349	44.2897	2.31201	0.453352	0.631302	6.60493	44.8873	19.5714	96.9295	1	1	1	1	0	0	0	0
04.08.2015 10:13:58.562000	0.0799999	0.0814627	0.0846905	125.664	-672.055	-0.00705295	5	4	4	4	321.344	349	44.3499	2.35412	0.495468	0.631302	6.60674	44.8932	19.5686	96.9627	1	1	1	1	0	0	0	0
04.08.2015 10:13:58.662000	0.0799999	0.0814627	0.0846905	125.664	-672.055	-0.00759549	5	4	4	4	323.272	349	44.412	2.41238	0.553721	0.631302	6.61675	44.8936	19.5737	96.9449	1	1	1	1	0	0	0	0
04.08.2015 10:13:58.762000	0.0799999	0.0814627	0.0846905	125.668	-672.055	-0.00705295	5	4	4	4	344.113	349	44.4807	2.47055	0.611893	0.630195	6.60139	44.87	19.5782	96.8372	1	1	1	1	0	0	0	0
04.08.2015 10:13:58.862000	0.0799999	0.0814627	0.0846905	125.664	-672.055	-0.00976563	5	4	4	4	334.54	349	44.5429	2.5134	0.654745	0.62649	6.60145	44.8591	19.5759	96.8043	1	1	1	1	0	0	0	0
04.08.2015 10:13:58.962000	0.0799999	0.0814627	0.0846905	125.664	-672.055	-0.0119358	5	4	4	4	322.484	349	44.6055	2.56009	0.701437	0.62649	6.59605	44.8378	19.5558	96.7998	1	1	1	1	0	0	0	0
04.08.2015 10:13:59.062000	0.0799999	0.0814627	0.0846905	125.672	-672.055	-0.0108507	5	4	4	4	334.102	349	44.6777	2.61286	0.754203	0.62649	6.58582	44.8148	19.5376	96.7811	1	1	1	1	0	0	0	0
04.08.2015 10:13:59.162000	0.0799999	0.0814627	0.0846905	125.664	-672.055	-0.00922309	5	4	4	4	344.54	349	44.7443	2.66626	0.807604	0.650724	6.60297	44.7951	19.5127	96.8012	1	1	1	1	0	0	0	0
04.08.2015 10:13:59.262000	0.0799999	0.0814627	0.0846905	125.669	-672.055	-0.00614873	5	4	4	4	357.503	349	44.814	2.70198	0.843323	0.672215	6.59143	44.7591	19.4927	96.7402	1	1	1	1	0	0	0	0
04.08.2015 10:13:59.362000	0.0799999	0.0814627	0.0846905	125.668	-672.055	-0.00488281	5	4	4	4	362.199	349	44.8861	2.71647	0.857817	0.672215	6.58247	44.7411	19.4639	96.7811	1	1	1	1	0	0	0	0
04.08.2015 10:13:59.462000	0.0799999	0.0814627	0.0846905	125.672	-672.055	-0.00542535	5	4	4	4	360.056	349	44.9522	2.71056	0.851906	0.672558	6.5681	44.706	19.4413	96.7332	1	1	1	1	0	0	0	0
04.08.2015 10:13:59.562000	0.0799999	0.0814627	0.0846905	125.672	-672.055	-0.00434028	5	4	4	4	291.642	349	45.0303	2.71343	0.854777	0.706589	6.61328	44.6936	19.4275	96.739	1	1	1	1	0	0	0	0
04.08.2015 10:13:59.662000	0.0799999	0.0814627	0.0846905	125.672	-672.055	-0.00434028	5	4	4	4	367.111	349	45.094	2.74776	0.889105	0.706589	6.60391	44.6742	19.4048	96.7517	1	1	1	1	0	0	0	0
04.08.2015 10:13:59.762000	0.0799999	0.0814627	0.0846905	125.672	-672.055	-0.00705295	5	4	4	4	352.803	349	45.1721	2.75974	0.901079	0.706589	6.57849	44.6551	19.3883	96.7414	1	1	1	1	0	0	0	0
04.08.2015 10:13:59.862000	0.0799999	0.0814627	0.0846905	125.672	-672.055	-0.00687211	5	4	4	4	319.295	349	45.2402	2.77468	0.916028	0.7076	6.60109	44.6444	19.3724	96.7694	1	1	1	1	0	0	0	0
