Repository: Bekyilma/Weld-break-prediction

====================================
              WELD BREAK PREDICTION CHALLENGE
            ====================================

**Author**
- [Bereket Abera Yilma](bereketabera.yilma@studenti.unitn.it)

* * *

## Running the  experiments

Run the `Run.sh` runner script from a terminal, like this:
```
$ bash Run.sh
```
 This script calls the `preprocess.py` script to preprocess datasets from OK and WB folders,
 the  preprocessing results will be dumped into the directory as pickle files
 then it calls the `Classyfy.py` which loads the preprocessed data and performs the classification task
 and displays results

* * *

File: WB/LB0282987S.txt (part 1 of 2)
Time	[76:0]	[76:1]	[76:2]	[76:4]	[76:8]	[76:70]	[76:71]	[78:0]	[78:1]	[78:2]	[79:2]	[79:3]	[79:4]	[79:8]	[79:9]	[79:10]	[79:11]	[79:12]	[79:13]	[79:14]	[79.0]	[79.1]	[79.2]	[79.3]	[79.4]	[79.5]	[79.6]	[79.8]
time	Hoogteverstelling - Referentie positie (mm)	Hoogteverstelling - AZ gemeten positie (mm)	Hoogteverstelling - BZ gemeten positie (mm)	Transfert Ingang - Gemeten positie (mm)	Transfert Uitgang - Gemeten positie (mm)	Aardgas - actueel debiet	Stappenschakelaar - gemeten pos	Laspos Ing - positie discreet	Laspos Uitg - positie discreet	Schaafverstelling - positie discreet	Stuikraam - Totale Stroommeting RMS-waarde (A)	Stuikraam - Stroomreferentie (A)	Stuikraam - Positie AZ (mm, pulsgever)	Stuikraam - Referentie Servo-ventiel (%)	Stuikraam - Trim door I-regelaar (%)	Stuikraam - Gemeten snelheid (mm/s, pulsgever)	Secundaire lasspanning	Stuikraam - Druk stuikcilinder voorkamer (=laszijde)  (bar)	Stuikraam - Druk stuikcilinder terugloopkamer  (bar)	Stuikraam - Netto voorwaartse kracht op stuikraam (kN)	Stuikraam - P1	Stuikraam - P2	Stuikraam - P3	Stuikraam - P4	Stuikraam - P5	Stuikraam - P6	Stuikraam - P7	Stuikraam - Openen stuikventielen	

Lasparameter.Ingang - Coil ID	0282987S
Lasparameter.Ingang - Dikte (um)	2400
Lasparameter.Ingang - Breedte (mm)	1176
Lasparameter.Ingang - Materiaal	0002
Lasparameter.Uitgang - Coil ID	0282979S
Lasparameter.Uitgang - Dikte (um)	2400
Lasparameter.Uitgang - Breedte (mm)	1157
Lasparameter.Uitgang - Materiaal	0002
Lasparameter.P2 (mm)	40.0
Lasparameter.P3 (mm)	50.0
Lasparameter.P4 (mm)	58.1
Lasparameter.P5 (mm)	61.6
Lasparameter.P6 (mm)	66.0
Lasparameter.P7 (mm)	70.1
Lasparameter.Vonksnelheid (mm/s)	1.20
Lasparameter.Lassnelheid (mm/s)	0.48
Lasparameter.Stroom Referentie (A)	0223
Lasparameter.Stroomtoename (µA/s2)	88.0
Lasparameter.Stuikstroomtijd (per)	0006
Lasparameter.Afkoeltijd Stuik (per)	0150
Lasparameter.Stuikdruk (bar)	0096
Lasparameter.Stuiksnelheid (%)	90.0

17.10.2015 02:42:51.268000	0	0	-0.00848225	-0.0078125	-664.109	0.0189887	5	2	2	2	0.390458	223	0	0	0	0	0.271795	4.62697	132.969	-491.398	1	0	0	0	0	0	0	0
17.10.2015 02:42:51.368000	0	0	-0.00848225	-0.0078125	-664.109	0.0206163	5	2	2	2	0.421717	223	0	0	0	0	0.27304	4.69411	132.962	-491.11	1	0	0	0	0	0	0	0
17.10.2015 02:42:51.468000	0	0	-0.00848225	-0.015625	-664.109	0.0198929	5	2	2	2	0.398933	223	0	0	0	0	0.276664	4.79806	132.951	-490.67	1	0	0	0	0	0	0	0
17.10.2015 02:42:51.568000	0	0	-0.00848225	-0.00390625	-664.105	0.0173611	5	2	2	2	0.404367	223	0	0	0	0	0.278205	5.23325	132.957	-489.028	1	0	0	0	0	0	0	0
17.10.2015 02:42:51.668000	0	0	-0.00848225	-0.0104167	-664.102	0.016276	5	2	2	2	0.412838	223	0	0	0	0	0.278747	4.75887	132.939	-490.775	1	0	0	0	0	0	0	0
17.10.2015 02:42:51.768000	0	0	-0.00848225	-0.0195313	-664.109	0.0179036	5	2	2	2	0.421137	223	0	0	0	0	0.278255	4.10248	132.906	-493.164	1	0	0	0	0	0	0	0
17.10.2015 02:42:51.868000	0	0	-0.00848225	-0.0208333	-664.102	0.0173611	5	2	2	2	0.418115	223	0	0	0	0	0.278747	3.73803	132.905	-494.554	1	0	0	0	0	0	0	0
17.10.2015 02:42:51.968000	0	0	-0.00848225	-0.015625	-664.105	0.0179036	5	2	2	2	0.425947	223	0	0	0	0	0.278067	3.8092	132.883	-494.197	1	0	0	0	0	0	0	0
17.10.2015 02:42:52.068000	0	0	-0.00848225	-0.00520833	-664.107	0.0180845	5	2	2	2	0.425056	223	0	0	0	0	0.276483	3.94073	132.88	-493.683	1	0	0	0	0	0	0	0
17.10.2015 02:42:52.168000	0	0	-0.00848225	0	-664.102	0.0179036	5	2	2	2	0.414056	223	0	0	0	0	0.276664	4.26093	132.88	-492.455	1	0	0	0	0	0	0	0
17.10.2015 02:42:52.268000	0	0	-0.00848225	0	-664.104	0.0198929	5	2	2	2	0.43166	223	0	0	0	0	0.273937	4.54463	132.879	-491.367	1	0	0	0	0	0	0	0
17.10.2015 02:42:52.368000	0	0	-0.00848225	0	-664.105	0.0211589	5	2	2	2	0.386988	223	0	0	0	0	0.270175	4.66225	132.881	-490.924	1	0	0	0	0	0	0	0
17.10.2015 02:42:52.468000	0	0	-0.00848225	0	-664.099	0.020978	5	2	2	2	0.394516	223	0	0	0	0	0.264829	4.82363	132.869	-490.254	1	0	0	0	0	0	0	0
17.10.2015 02:42:52.568000	0	0	-0.00848225	0.00390625	-664.094	0.0206163	5	2	2	2	0.425945	223	0	0	0	0	0.261835	5.04495	132.879	-489.447	1	0	0	0	0	0	0	0
17.10.2015 02:42:52.668000	0	0	-0.00848225	0.00260417	-664.099	0.0227865	5	2	2	2	0.426414	223	0	0	0	0	0.256264	4.72872	132.867	-490.614	1	0	0	0	0	0	0	0
17.10.2015 02:42:52.768000	0	0	-0.00848225	0	-664.098	0.0217014	5	2	2	2	0.409807	223	0	0	0	0	0.253429	4.65114	132.852	-490.855	1	0	0	0	0	0	0	0
17.10.2015 02:42:52.868000	0	0	-0.00848225	0	-664.094	0.0213397	5	2	2	2	0.394001	223	0	0	0	0	0.249277	4.623	132.855	-490.973	1	0	0	0	0	0	0	0
17.10.2015 02:42:52.968000	0	0	-0.00848225	0.0117188	-664.09	0.0211589	5	2	2	2	0.402468	223	0	0	0	0	0.247121	4.23353	132.85	-492.449	1	0	0	0	0	0	0	0
17.10.2015 02:42:53.068000	0	0	-0.00848225	0.00260417	-664.099	0.0180845	5	2	2	2	0.414208	223	0	0	0	0	0.244502	4.39399	132.832	-491.763	1	0	0	0	0	0	0	0
17.10.2015 02:42:53.168000	0	0	-0.00848225	0.0078125	-664.09	0.0184462	5	2	2	2	0.395942	223	0	0	0	0	0.243533	4.62099	132.824	-490.865	1	0	0	0	0	0	0	0
17.10.2015 02:42:53.268000	0	0	-0.00848225	0.015625	-664.094	0.016276	5	2	2	2	0.410419	223	0	0	0	0	0.246123	5.1334	132.832	-488.934	1	0	0	0	0	0	0	0
17.10.2015 02:42:53.368000	0	0	-0.00848225	0.015625	-664.094	0.0157335	5	2	2	2	0.388538	223	0	0	0	0	0.246571	5.73626	132.837	-486.643	1	0	0	0	0	0	0	0
17.10.2015 02:42:53.468000	0	0	-0.00848225	0.0182292	-664.094	0.016276	5	2	2	2	0.394657	223	0	0	0	0	0.247931	6.24012	132.84	-484.726	1	0	0	0	0	0	0	0
17.10.2015 02:42:53.568000	0	0	-0.00848225	0.0195313	-664.094	0.0157335	5	2	2	2	0.412315	223	0	0	0	0	0.246282	5.81573	132.831	-486.317	1	0	0	0	0	0	0	0
17.10.2015 02:42:53.668000	0	0	-0.00848225	0.0234375	-664.091	0.0148293	5	2	2	2	0.415642	223	0	0	0	0	0.247975	5.34843	132.812	-488.033	1	0	0	0	0	0	0	0
17.10.2015 02:42:53.768000	0	0	-0.00848225	0.0117188	-664.094	0.0135634	5	2	2	2	0.412554	223	0	0	0	0	0.245949	4.48701	132.79	-491.246	1	0	0	0	0	0	0	0
17.10.2015 02:42:53.868000	0	0	-0.00848225	0.0182292	-664.096	0.0141059	5	2	2	2	0.395247	223	0	0	0	0	0.246904	3.89367	132.769	-493.437	1	0	0	0	0	0	0	0
17.10.2015 02:42:53.968000	0	0	-0.00848225	0.203125	-664.094	0.0135634	5	2	2	2	0.397708	223	0	0	0	0	0.246455	3.66338	132.749	-494.244	1	0	0	0	0	0	0	0
17.10.2015 02:42:54.068000	0	0	-0.00848225	0.838542	-664.096	0.0141059	5	2	2	2	0.414958	223	0	0	0	0	0.251128	3.74004	132.745	-493.934	1	0	0	0	0	0	0	0
17.10.2015 02:42:54.168000	0	0	-0.00848225	6.25	-664.098	0.015191	5	2	2	2	0.393876	223	0	0	0	0	0.256843	3.90399	132.74	-493.286	1	0	0	0	0	0	0	0
17.10.2015 02:42:54.268000	0	0	-0.00848225	30.0026	-664.096	0.0159144	5	2	2	2	0.40499	223	0	0	0	0	0.259216	4.24415	132.736	-491.971	1	0	0	0	0	0	0	0
17.10.2015 02:42:54.368000	0	0	-0.00848225	48.9258	-664.098	0.016276	5	2	2	2	0.391901	223	0	0	0	0	0.263397	4.5428	132.743	-490.855	1	0	0	0	0	0	0	0
17.10.2015 02:42:54.468000	0	0	-0.00848225	72.6172	-664.094	0.0169994	5	2	2	2	0.441828	223	0	0	0	0	0.267043	4.81924	132.732	-489.753	1	0	0	0	0	0	0	0
17.10.2015 02:42:54.568000	0	0	-0.00848225	107.664	-664.098	0.0184462	5	2	2	2	0.399156	223	0	0	0	0	0.270804	4.9725	132.73	-489.158	1	0	0	0	0	0	0	0
17.10.2015 02:42:54.668000	0	0	-0.00848225	148.604	-664.094	0.0180845	5	2	2	2	0.402639	223	0	0	0	0	0.271224	4.96664	132.728	-489.174	1	0	0	0	0	0	0	0
17.10.2015 02:42:54.768000	0	0	-0.00848225	186.723	-664.098	0.0200738	5	2	2	2	0.403009	223	0	0	0	0	0.272946	4.83975	132.713	-489.602	1	0	0	0	0	0	0	0
17.10.2015 02:42:54.868000	0	0	-0.00848225	227.471	-664.102	0.0191696	5	2	2	2	0.389796	223	0	0	0	0	0.272352	4.68429	132.707	-490.172	1	0	0	0	0	0	0	0
17.10.2015 02:42:54.968000	0	0	-0.00848225	285.539	-664.102	0.0184462	5	2	2	2	0.393608	223	0	0	0	0	0.27445	4.6393	132.7	-490.318	1	0	0	0	0	0	0	0
17.10.2015 02:42:55.068000	0	0	-0.00848225	326.677	-664.102	0.0180845	5	2	2	2	0.400561	223	0	0	0	0	0.276215	4.69204	132.693	-490.09	1	0	0	0	0	0	0	0
17.10.2015 02:42:55.168000	0	0	-0.00848225	367.934	-664.102	0.0168186	5	2	2	2	0.398108	223	0	0	0	0	0.280064	4.77639	132.69	-489.756	1	0	0	0	0	0	0	0
17.10.2015 02:42:55.268000	0	0	-0.00848225	415.034	-664.102	0.0148293	5	2	2	2	0.395323	223	0	0	0	0	0.283203	4.81552	132.682	-489.574	1	0	0	0	0	0	0	0
17.10.2015 02:42:55.368000	0	0	-0.00848225	467.402	-664.102	0.0141059	5	2	2	2	0.385972	223	0	0	0	0	0.284534	4.80618	132.672	-489.573	1	0	0	0	0	0	0	0
17.10.2015 02:42:55.468000	0	0	-0.00848225	508.922	-664.102	0.0108507	5	2	2	2	0.39513	223	0	0	0	0	0.287051	4.78384	132.668	-489.643	1	0	0	0	0	0	0	0
17.10.2015 02:42:55.568000	0	0	-0.00848225	550.176	-664.105	0.0130208	5	2	2	2	0.400366	223	0	0	0	0	0.2886	4.75704	132.66	-489.715	1	0	0	0	0	0	0	0
17.10.2015 02:42:55.668000	0	0	-0.00848225	594.255	-664.109	0.015191	5	2	2	2	0.401908	223	0	0	0	0	0.291334	4.68471	132.652	-489.96	1	0	0	0	0	0	0	0
17.10.2015 02:42:55.768000	0	0	-0.00848225	633.844	-664.109	0.0124783	5	2	2	2	0.383773	223	0	0	0	0	0.291725	4.57271	132.643	-490.356	1	0	0	0	0	0	0	0
17.10.2015 02:42:55.868000	0	0	-0.00848225	656.784	-664.109	0.0122975	5	2	2	2	0.390667	223	0	0	0	0	0.29375	4.48531	132.631	-490.645	1	0	0	0	0	0	0	0
17.10.2015 02:42:55.968000	0	0	-0.00848225	674.891	-664.105	0.0135634	5	2	2	2	0.393557	223	0	0	0	0	0.294907	4.46345	132.623	-490.698	1	0	0	0	0	0	0	0
17.10.2015 02:42:56.068000	0	0	-0.00848225	690.781	-664.109	0.0133825	5	2	2	2	0.399657	223	0	0	0	0	0.296152	4.47249	132.618	-490.644	1	0	0	0	0	0	0	0
17.10.2015 02:42:56.168000	0	0	-0.00848225	699.508	-664.109	0.0168186	5	2	2	2	0.400851	223	0	0	0	0	0.296745	4.48201	132.607	-490.567	1	0	0	0	0	0	0	0
17.10.2015 02:42:56.268000	0	0	-0.00848225	702.141	-664.109	0.016276	5	2	2	2	0.379521	223	0	0	0	0	0.297786	4.42647	132.602	-490.757	1	0	0	0	0	0	0	0
17.10.2015 02:42:56.368000	0	0	-0.00848225	703.027	-664.109	0.0184462	5	2	2	2	0.388482	223	0	0	0	0	0.29906	4.39637	132.597	-490.855	1	0	0	0	0	0	0	0
17.10.2015 02:42:56.468000	0	0	-0.00848225	703.273	-664.109	0.0198929	5	2	2	2	0.395409	223	0	0	0	0	0.298944	4.39973	132.584	-490.794	1	0	0	0	0	0	0	0
17.10.2015 02:42:56.568000	0	0	-0.00848225	703.273	-664.109	0.0217014	5	2	2	2	0.397324	223	0	0	0	0	0.300217	4.48231	132.58	-490.459	1	0	0	0	0	0	0	0
17.10.2015 02:42:56.668000	0	0	-0.00848225	703.273	-664.109	0.020978	5	2	2	2	0.391031	223	0	0	0	0	0.300391	4.74068	132.58	-489.473	1	0	0	0	0	0	0	0
17.10.2015 02:42:56.768000	0	0	-0.00848225	703.273	-664.109	0.0217014	5	2	2	2	0.377652	223	0	0	0	0	0.301461	4.90555	132.572	-488.81	1	0	0	0	0	0	0	0
17.10.2015 02:42:56.868000	0	0	-0.00848225	703.273	-664.109	0.0213397	5	2	2	2	0.389216	223	0	0	0	0	0.300926	4.85257	132.571	-489.009	1	0	0	0	0	0	0	0
17.10.2015 02:42:56.968000	0	0	-0.00848225	703.273	-664.109	0.0244141	5	2	2	2	0.394048	223	0	0	0	0	0.301606	4.70351	132.556	-489.523	1	0	0	0	0	0	0	0
17.10.2015 02:42:57.068000	0	0	-0.00848225	703.273	-664.109	0.0235098	5	2	2	2	0.378028	223	0	0	0	0	0.300289	4.53816	132.543	-490.104	1	0	0	0	0	0	0	0
17.10.2015 02:42:57.168000	0	0	-0.00848225	703.273	-664.109	0.0238715	5	2	2	2	0.378277	223	0	0	0	0	0.299508	4.47597	132.542	-490.341	1	0	0	0	0	0	0	0
17.10.2015 02:42:57.268000	0	0	-0.00848225	703.273	-664.115	0.02568	5	2	2	2	0.400933	223	0	0	0	0	0.296774	4.50649	132.53	-490.176	1	0	0	0	0	0	0	0
17.10.2015 02:42:57.368000	0	0	-0.00848225	703.273	-664.113	0.0249566	5	2	2	2	0.412469	223	0	0	0	0	0.29647	4.59175	132.528	-489.842	1	0	0	0	0	0	0	0
17.10.2015 02:42:57.468000	0	0	-0.00848225	703.273	-664.117	0.0224248	5	2	2	2	0.402764	223	0	0	0	0	0.294227	4.67806	132.525	-489.502	1	0	0	0	0	0	0	0
17.10.2015 02:42:57.568000	0	0	-0.00848225	703.273	-664.117	0.0211589	5	2	2	2	0.379747	223	0	0	0	0	0.292752	4.71865	132.512	-489.294	1	0	0	0	0	0	0	0
17.10.2015 02:42:57.668000	0	0	-0.00848225	703.273	-664.117	0.0213397	5	2	2	2	0.399453	223	0	0	0	0	0.290509	4.69192	132.511	-489.393	1	0	0	0	0	0	0	0
17.10.2015 02:42:57.768000	0	0	-0.00848225	703.273	-664.117	0.0211589	5	2	2	2	0.405448	223	0	0	0	0	0.286892	4.64144	132.501	-489.547	1	0	0	0	0	0	0	0
17.10.2015 02:42:57.868000	0	0	-0.00848225	703.273	-664.117	0.0180845	5	2	2	2	0.393394	223	0	0	0	0	0.283073	4.61538	132.487	-489.594	1	0	0	0	0	0	0	0
17.10.2015 02:42:57.968000	0	0	-0.00848225	703.273	-664.117	0.0184462	5	2	2	2	0.432341	223	0	0	0	0	0.278024	4.558	132.452	-489.682	1	0	0	0	0	0	0	0
17.10.2015 02:42:58.068000	0	0	-0.00848225	703.279	-664.112	0.0188079	5	2	2	2	0.412427	223	0	0	0	0	0.274334	4.36921	132.417	-490.269	1	0	0	0	0	0	0	0
17.10.2015 02:42:58.168000	0	0	-0.00848225	703.281	-664.121	0.0179036	5	2	2	2	0.408833	223	0	0	0	0	0.267072	4.38807	126.836	-468.827	1	0	0	0	0	0	0	0
17.10.2015 02:42:58.268000	0	0	-0.00848225	703.284	-664.125	0.0177228	5	2	2	2	0.416819	223	0	0	0	0	0.263961	4.42164	129.526	-479	1	0	0	0	0	0	0	0
17.10.2015 02:42:58.368000	0	0	-0.00848225	703.293	-664.121	0.0200738	5	2	2	2	0.407823	223	0	0	0	0	0.258753	4.46577	132.806	-491.391	1	0	0	0	0	0	0	0
17.10.2015 02:42:58.468000	0	0	-0.00848225	703.294	-664.12	0.0195313	5	2	2	2	0.392933	223	0	0	0	0	0.256727	4.62069	132.577	-489.917	1	0	0	0	0	0	0	0
17.10.2015 02:42:58.568000	0	0	-0.00848225	703.297	-664.121	0.0211589	5	2	2	2	0.417701	223	0	0	0	0	0.25191	4.76681	131.628	-485.727	1	0	0	0	0	0	0	0
17.10.2015 02:42:58.668000	0	0	-0.00848225	703.297	-664.125	0.0213397	5	2	2	2	0.409654	223	0	0	0	0	0.248857	4.93594	132.381	-487.963	1	0	0	0	0	0	0	0
17.10.2015 02:42:58.768000	0	0	-0.00848225	703.297	-664.125	0.0211589	5	2	2	2	0.401233	223	0	0	0	0	0.246282	5.01999	131.82	-485.491	1	0	0	0	0	0	0	0
17.10.2015 02:42:58.868000	0	0	-0.00848225	703.297	-664.125	0.0217014	5	2	2	2	0.39924	223	0	0	0	0	0.243649	5.08939	131.185	-482.796	1	0	0	0	0	0	0	0
17.10.2015 02:42:58.968000	0	0	-0.00848225	703.297	-664.125	0.0211589	5	2	2	2	0.393771	223	0	0	0	0	0.241652	5.10538	131.934	-485.603	1	0	0	0	0	0	0	0
17.10.2015 02:42:59.068000	0	0	-0.00848225	703.297	-664.122	0.0198929	5	2	2	2	0.395804	223	0	0	0	0	0.238021	5.0369	131.031	-482.406	1	0	0	0	0	0	0	0
17.10.2015 02:42:59.168000	0	0	-0.00848225	703.297	-664.125	0.0179036	5	2	2	2	0.412508	223	0	0	0	0	0.238035	4.95657	131.147	-483.157	1	0	0	0	0	0	0	0
17.10.2015 02:42:59.268000	0	0	-0.00848225	703.297	-664.125	0.0180845	5	2	2	2	0.396181	223	0	0	0	0	0.234361	4.94143	131.127	-483.139	1	0	0	0	0	0	0	0
17.10.2015 02:42:59.368000	0	0	-0.00848225	703.297	-664.125	0.0173611	5	2	2	2	0.411281	223	0	0	0	0	0.234259	4.87875	130.985	-482.834	1	0	0	0	0	0	0	0
17.10.2015 02:42:59.468000	0	0	-0.00848225	703.297	-664.125	0.0177228	5	2	2	2	0.434421	223	0	0	0	0	0.230657	5.28636	129.203	-474.452	1	0	0	0	0	0	0	0
17.10.2015 02:42:59.568000	0	0	-0.00848225	703.293	-664.125	0.0179036	5	2	2	2	0.423182	223	0.00547161	0	0	0	0.23112	32.3405	117.428	-325.783	1	0	0	0	0	0	0	0
17.10.2015 02:42:59.668000	0	0	-0.00848225	702.956	-664.122	0.0177228	5	2	2	2	0.40155	223	0.983397	0	0	18.0037	0.228168	115.298	88.6728	101.943	1	0	0	0	0	0	0	0
17.10.2015 02:42:59.768000	0	0	-0.00848225	695.477	-664.117	0.0184462	5	2	2	2	0.394387	223	4.04053	0	0	33.667	0.227257	117.437	89.7661	105.948	1	0	0	0	0	0	0	0
17.10.2015 02:42:59.868000	0	0	-0.00424057	681.63	-664.125	0.0184462	5	2	2	2	0.401437	223	7.50804	0	0	35.0765	0.225998	117.514	90.8751	101.994	1	0	0	0	0	0	0	0
17.10.2015 02:42:59.968000	0	0	-0.00424057	666.551	-664.117	0.0200738	5	2	2	2	0.401638	223	11.0203	0	0	36.1004	0.224899	119.531	92.1442	104.859	1	0	0	0	0	0	0	0
17.10.2015 02:43:00.068000	0	0	-0.00424057	641.505	-664.125	0.0180845	5	2	2	2	0.40996	223	14.5719	0	0	34.9098	0.22513	121.227	94.3873	102.764	1	0	0	0	0	0	0	0
17.10.2015 02:43:00.168000	0	0	-0.00424057	608.68	-664.125	0.0184462	5	2	2	2	0.418885	223	18.1006	0	0	35.3268	0.222584	121.22	94.9721	100.5	1	0	0	0	0	0	0	0
17.10.2015 02:43:00.268000	0	0	-0.00424057	578.786	-664.125	0.0177228	5	2	2	2	0.396621	223	21.6253	0	0	35.606	0.223394	122.349	96.3196	99.6621	1	0	0	0	0	0	0	0
17.10.2015 02:43:00.368000	0	0	-0.00424057	545.469	-664.125	0.0179036	5	2	2	2	0.42326	223	25.1525	0	0	35.531	0.221528	123.045	96.9353	99.9678	1	0	0	0	0	0	0	0
17.10.2015 02:43:00.468000	0	0	-0.00424057	502.185	-664.125	0.0180845	5	2	2	2	0.43225	223	28.6807	0	0	35.3238	0.221687	123.658	97.6595	99.5411	1	0	0	0	0	0	0	0
17.10.2015 02:43:00.568000	0	0	-0.00424057	452.602	-664.125	0.0179036	5	2	2	2	0.409509	223	32.2094	0	0	35.2214	0.218793	124.432	98.6062	98.8825	1	0	0	0	0	0	0	0
17.10.2015 02:43:00.668000	0	0	-0.00424057	415.06	-664.125	0.0180845	5	2	2	2	0.408278	223	35.739	0	0	35.2188	0.220486	124.99	99.2757	98.4551	1	0	0	0	0	0	0	0
17.10.2015 02:43:00.768000	0	0	-0.00424057	379.75	-664.129	0.0179036	5	2	2	2	0.404101	223	39.2712	7.5	0	35.6491	0.218461	125.431	99.4233	99.5797	1	0.29	0	0	0	0	0	0
17.10.2015 02:43:00.868000	0	0	-0.00424057	338.43	-664.133	0.0177228	5	2	2	2	0.405412	223	43.6878	50	0	50.4569	0.218388	111.326	85.1309	100.295	1	1	0	0	0	0	0	0
17.10.2015 02:43:00.968000	0	0	-0.00424057	303.145	-664.133	0.0184462	5	2	2	2	0.404732	223	47.2792	49.565	0	23.4543	0.217376	100.754	79.6345	80.8637	1	1	0	0	0	0	0	0
17.10.2015 02:43:01.068000	0	0	-0.00424057	274.185	-664.148	0.0180845	5	2	2	2	0.395034	223	48.6799	42.0501	0	12.2642	0.217896	69.5369	45.7833	90.9478	1	1	0	0	0	0	0	0
17.10.2015 02:43:01.168000	0	0	-0.00424057	247.996	-664.164	0.015191	5	2	2	2	0.407135	223	49.6329	32.0503	0	9.0573	0.217665	55.0974	31.3075	91.0868	1	1	0	0	0	0	0	0
17.10.2015 02:43:01.268000	0	0	-0.00424057	214.521	-664.159	0.0159144	5	2	2	2	57.2772	223	50.2597	14.8387	0	6.24265	0.425622	49.1234	25.7022	89.6753	1	1	1	0	0	0	0	0
17.10.2015 02:43:01.368000	0	0	-0.00424057	192.352	-664.164	0.016276	5	2	2	2	83.7558	223	50.4706	5.70642	0	4.54576	6.37742	47.7495	23.2491	93.8071	1	1	1	0	0	0	0	0
17.10.2015 02:43:01.468000	0	0	-0.00424057	173.385	-664.164	0.0141059	5	2	2	2	83.8611	223	50.5905	5.70642	0	1.8983	10.7058	47.3699	22.6578	94.6175	1	1	1	0	0	0	0	0
17.10.2015 02:43:01.568000	0	0	-0.00424057	154.816	-664.164	0.0157335	5	2	2	2	83.9331	223	50.7203	5.70642	0	1.79379	11.6198	47.0174	22.2363	94.8818	1	1	1	0	0	0	0	0
17.10.2015 02:43:01.668000	0	0	-0.00424057	140.349	-664.164	0.0126591	5	2	2	2	84.0878	223	50.8466	5.70642	0	1.20156	11.817	46.6583	22.0688	94.1485	1	1	1	0	0	0	0	0
17.10.2015 02:43:01.768000	0	0	-0.00424057	131.23	-664.164	0.0135634	5	2	2	2	84.1349	223	50.977	5.70642	0	1.21085	11.8853	46.4147	21.9716	93.5881	1	1	1	0	0	0	0	0
17.10.2015 02:43:01.868000	0	0	-0.00424057	126.964	-664.164	0.0137442	5	2	2	2	84.1215	223	51.0959	5.70642	0	1.2562	11.9046	46.1859	21.8072	93.3408	1	1	1	0	0	0	0	0
17.10.2015 02:43:01.968000	0	0	-0.00424057	126.852	-664.164	0.0130208	5	2	2	2	84.2806	223	51.2252	5.70642	0	1.26815	11.9183	46.0858	21.5031	94.1221	1	1	1	0	0	0	0	0
17.10.2015 02:43:02.068000	0	0	-0.00424057	128.133	-664.169	0.0133825	5	2	2	2	84.2351	223	51.3426	5.70642	0	1.30217	11.9291	45.9725	21.2433	94.683	1	1	1	0	0	0	0	0
17.10.2015 02:43:02.168000	0	0	-0.00424057	128.289	-664.168	0.015191	5	2	2	2	84.2263	223	51.4689	5.70642	0	1.28364	11.9357	45.8384	21.1955	94.3525	1	1	1	0	0	0	0	0
17.10.2015 02:43:02.268000	0	0	-0.00424057	128.359	-664.174	0.0166377	5	2	2	2	84.247	223	51.5898	5.70642	0	1.17863	11.9345	45.7175	21.1634	94.013	1	1	1	0	0	0	0	0
17.10.2015 02:43:02.368000	0	0	-0.00424057	128.367	-664.18	0.016276	5	2	2	2	84.2536	223	51.7141	5.70642	0	1.18686	11.9281	45.6593	21.1054	94.012	1	1	1	0	0	0	0	0
17.10.2015 02:43:02.468000	0	0	-0.00424057	128.365	-664.177	0.0155527	5	2	2	2	84.2337	223	51.835	5.70642	0	1.23742	11.9309	45.6297	21.0324	94.1852	1	1	1	0	0	0	0	0
17.10.2015 02:43:02.568000	0	0	-0.00424057	128.367	-664.18	0.0179036	5	2	2	2	84.185	223	51.9574	5.70642	0	1.23667	11.9269	45.6268	20.9728	94.3953	1	1	1	0	0	0	0	0
17.10.2015 02:43:02.668000	0	0	-0.00424057	128.362	-664.18	0.0188079	5	2	2	2	84.2567	223	52.0773	5.70642	0	1.23117	11.9281	45.5762	20.9715	94.2067	1	1	1	0	0	0	0	0
17.10.2015 02:43:02.768000	0	0	-0.00424057	128.363	-664.18	0.0206163	5	2	2	2	84.2742	223	52.1976	5.70642	0	1.22968	11.9322	45.5509	20.9594	94.1532	1	1	1	0	0	0	0	0
17.10.2015 02:43:02.868000	0	0	-0.00424057	128.367	-664.18	0.0195313	5	2	2	2	84.1374	223	52.3205	5.70642	0	1.2014	11.9306	45.5202	20.9334	94.138	1	1	1	0	0	0	0	0
17.10.2015 02:43:02.968000	0	0	-0.00424057	128.363	-664.184	0.0179036	5	2	2	2	84.4277	223	52.4389	5.70642	0	1.2014	11.9315	45.5093	20.912	94.1707	1	1	1	0	0	0	0	0
17.10.2015 02:43:03.068000	0	0	-0.00424057	128.365	-664.188	0.0177228	5	2	2	2	84.56	223	52.5687	5.70642	0	1.20145	11.9384	45.5087	20.9104	94.1857	1	1	1	0	0	0	0	0
17.10.2015 02:43:03.168000	0	0	-0.00424057	128.359	-664.188	0.0168186	5	2	2	2	84.4602	223	52.6851	5.70642	0	1.20145	11.9476	45.496	20.8957	94.1896	1	1	1	0	0	0	0	0
17.10.2015 02:43:03.268000	0	0	-0.00424057	128.367	-664.188	0.0159144	5	2	2	2	84.4824	223	52.812	5.70642	0	1.23664	11.9523	45.4884	20.8831	94.2088	1	1	1	0	0	0	0	0
17.10.2015 02:43:03.368000	0	0	-0.00424057	128.359	-664.188	0.0157335	5	2	2	2	84.4066	223	52.9288	5.70642	0	1.23736	11.9485	45.4883	20.867	94.27	1	1	1	0	0	0	0	0
17.10.2015 02:43:03.468000	0	0	-0.00424057	128.362	-664.188	0.0159144	5	2	2	2	84.4067	223	53.0547	5.70642	0	1.22569	11.9476	45.4902	20.8656	94.2824	1	1	1	0	0	0	0	0
17.10.2015 02:43:03.568000	0	0	-0.00424057	128.363	-664.191	0.0135634	5	2	2	2	84.1313	223	53.1756	5.70642	0	1.22507	11.9426	45.485	20.8657	94.2625	1	1	1	0	0	0	0	0
17.10.2015 02:43:03.668000	0	0	-0.00424057	128.365	-664.193	0.0159144	5	2	2	2	84.3662	223	53.2974	5.70642	0	1.2153	11.9373	45.4938	20.8693	94.2824	1	1	1	0	0	0	0	0
17.10.2015 02:43:03.768000	0	0	-0.00424057	128.367	-664.195	0.0189887	5	2	2	2	84.5511	223	53.4218	5.70642	0	1.21422	11.9416	45.4779	20.865	94.238	1	1	1	0	0	0	0	0
17.10.2015 02:43:03.868000	0	0	-0.00424057	128.362	-664.195	0.0159144	5	2	2	2	84.5911	223	53.5427	5.70642	0	1.22293	11.9479	45.4917	20.8553	94.3282	1	1	1	0	0	0	0	0
17.10.2015 02:43:03.968000	0	0	-0.00424057	128.367	-664.195	0.0130208	5	2	2	2	84.7455	223	53.6675	5.70642	0	1.22423	11.9545	45.4906	20.8703	94.2665	1	1	1	0	0	0	0	0
17.10.2015 02:43:04.068000	0	0	-0.00424057	128.362	-664.195	0.0184462	5	2	2	2	84.717	223	53.7884	5.70642	0	1.23546	11.9633	45.4856	20.8738	94.2338	1	1	1	0	0	0	0	0
17.10.2015 02:43:04.168000	0	0	-0.00424057	128.371	-664.195	0.0195313	5	2	2	2	84.6665	223	53.9127	5.70642	0	1.23729	11.9621	45.4955	20.8814	94.2427	1	1	1	0	0	0	0	0
17.10.2015 02:43:04.268000	0	0	-0.00424057	128.365	-664.195	0.0220631	5	2	2	2	84.6188	223	54.0306	5.70642	0	1.22244	11.9602	45.4972	20.8826	94.2445	1	1	1	0	0	0	0	0
17.10.2015 02:43:04.368000	0	0	-0.00424057	128.367	-664.195	0.0244141	5	2	2	2	84.8496	223	54.156	5.70642	0	1.21918	11.9582	45.4981	20.8811	94.2537	1	1	1	0	0	0	0	0
17.10.2015 02:43:04.468000	0	0	-0.00424057	128.365	-664.195	0.0242332	5	2	2	2	84.7258	223	54.2749	5.70642	0	1.21458	11.9675	45.5044	20.8911	94.2394	1	1	1	0	0	0	0	0
17.10.2015 02:43:04.568000	0	0	-0.00424057	128.367	-664.195	0.0238715	5	2	2	2	84.5364	223	54.4012	5.70642	0	1.21321	11.961	45.5121	20.8963	94.249	1	1	1	0	0	0	0	0
17.10.2015 02:43:04.668000	0	0	-0.00424057	128.365	-664.195	0.0217014	5	2	2	2	84.4827	223	54.5201	5.70642	0	1.21753	11.9556	45.5108	20.8973	94.2403	1	1	1	0	0	0	0	0
17.10.2015 02:43:04.768000	0	0	-0.00424057	128.367	-664.195	0.0211589	5	2	2	2	84.5973	223	54.6434	5.70642	0	1.21913	11.9449	45.5287	20.9093	94.2628	1	1	1	0	0	0	0	0
17.10.2015 02:43:04.868000	0	0	-0.00424057	128.365	-664.195	0.020978	5	2	2	2	84.8939	223	54.7658	5.70642	0	1.22318	11.9486	45.5331	20.9173	94.2488	1	1	1	0	0	0	0	0
17.10.2015 02:43:04.968000	0	0	-0.00424057	128.363	-664.195	0.0189887	5	2	2	2	91.0553	223	54.8862	5.70642	0	1.22491	11.9492	45.5512	20.9216	94.3018	1	1	1	0	0	0	0	0
17.10.2015 02:43:05.068000	0	0	-0.00424057	128.367	-664.195	0.0169994	5	2	2	2	149.179	223	55.0105	5.70642	0	1.22532	11.9253	45.5555	20.9212	94.3196	1	1	1	0	0	0	0	0
17.10.2015 02:43:05.168000	0	0	-0.00424057	128.363	-664.195	0.0135634	5	2	2	2	336.866	223	55.1274	5.70642	0	1.22552	11.679	45.5553	20.9292	94.2883	1	1	1	0	0	0	0	0
17.10.2015 02:43:05.268000	0	0	-0.00424057	128.37	-664.195	0.0122975	5	2	2	2	910.3	223	55.2508	5.70642	0	1.2079	11.1704	45.6052	20.899	94.5951	1	1	1	0	0	0	0	0
17.10.2015 02:43:05.368000	0	0	-0.00424057	128.363	-664.195	8.31868	5	2	2	2	368.799	223	55.3727	5.70642	0	1.19566	10.8516	45.5579	21.01	93.9891	1	1	1	0	0	0	0	0
17.10.2015 02:43:05.468000	0	0	-0.00424057	128.367	-664.195	16.2344	5	2	2	2	513.19	223	55.4985	5.70642	0	1.21597	10.8859	45.5619	21.0092	94.0073	1	1	1	0	0	0	0	0
17.10.2015 02:43:05.568000	0	0	-0.00424057	128.367	-664.195	22.6622	5	2	2	2	598.865	223	55.6169	5.70642	0	1.23129	10.8551	45.565	20.9927	94.0824	1	1	1	0	0	0	0	0
17.10.2015 02:43:05.668000	0	0	-0.00424057	128.367	-664.195	25.2246	5	2	2	2	569.62	223	55.7442	5.70642	0	1.23466	10.9067	45.5528	20.9825	94.0751	1	1	1	0	0	0	0	0
17.10.2015 02:43:05.768000	0	0	-0.00424057	128.367	-664.195	26.7502	5	2	2	2	167.654	223	55.8656	5.70642	0	1.23731	11.0929	45.5381	21.0117	93.9069	1	1	1	0	0	0	0	0
17.10.2015 02:43:05.868000	0	0	-0.00424057	128.37	-664.195	27.4902	5	2	2	2	186.965	223	55.9924	5.70642	0	1.23731	11.4582	45.5293	21.0075	93.8891	1	1	1	0	0	0	0	0
17.10.2015 02:43:05.968000	0	0	-0.00424057	128.371	-664.195	27.985	5	2	2	2	385.46	223	56.1128	5.70642	0	1.23731	11.3764	45.5273	20.9909	93.9447	1	1	1	0	0	0	0	0
17.10.2015 02:43:06.068000	0	0	-0.00424057	128.367	-664.195	28.1424	5	2	2	2	419.755	223	56.2397	5.70642	0	1.24068	11.1759	45.5262	20.9933	93.9316	1	1	1	0	0	0	0	0
17.10.2015 02:43:06.168000	0	0	-0.00424057	128.375	-664.195	28.3187	5	2	2	2	380.037	223	56.3615	5.70642	0	1.24344	11.133	45.5311	20.992	93.9552	1	1	1	0	0	0	0	0
17.10.2015 02:43:06.268000	0	0	-0.00424057	128.367	-664.195	28.4404	5	2	2	2	288.311	223	56.4859	5.70642	0	1.23391	11.1802	45.5237	21.0007	93.8938	1	1	1	0	0	0	0	0
17.10.2015 02:43:06.368000	0	0	-0.00424057	128.371	-664.195	28.4945	5	2	2	2	290.336	223	56.6083	5.70642	0	1.22511	11.2071	45.5404	21.0098	93.9293	1	1	1	0	0	0	0	0
17.10.2015 02:43:06.468000	0	0	-0.00424057	128.367	-664.195	28.5286	5	2	2	2	487.408	223	56.7321	5.70642	0	1.22815	11.203	45.5383	21.0153	93.8938	1	1	1	0	0	0	0	0
17.10.2015 02:43:06.568000	0	0	-0.00424057	128.371	-664.195	28.5617	5	2	2	2	332.69	223	56.8555	5.70642	0	1.23119	11.1815	45.5347	21.0342	93.8073	1	1	1	0	0	0	0	0
17.10.2015 02:43:06.668000	0	0	-0.00424057	128.367	-664.195	28.6241	5	2	2	2	193.213	223	56.9803	5.70642	0	1.24064	11.2913	45.5356	21.0506	93.7482	1	1	1	0	0	0	0	0
17.10.2015 02:43:06.768000	0	0	-0.00424057	128.371	-664.195	28.6388	5	2	2	2	569.543	223	57.1037	5.70642	0	1.24972	11.3692	45.5376	21.0282	93.8417	1	1	1	0	0	0	0	0
17.10.2015 02:43:06.868000	0	0	-0.00424057	128.37	-664.195	28.6353	5	2	2	2	240.631	223	57.228	5.70642	0	1.24654	11.3108	45.5411	21.0549	93.7526	1	1	1	0	0	0	0	0
17.10.2015 02:43:06.968000	0	0	-0.00424057	128.371	-664.195	28.6165	5	2	2	2	270.183	223	57.3529	5.70642	0	1.24348	11.2922	45.5416	21.0511	93.7692	1	1	1	0	0	0	0	0
17.10.2015 02:43:07.068000	0	0	-0.00424057	128.37	-664.195	28.5576	5	2	2	2	363.435	223	57.4757	5.70642	0	1.2404	11.2945	45.5472	21.0514	93.7895	1	1	1	0	0	0	0	0
17.10.2015 02:43:07.168000	0	0	-0.00424057	128.367	-664.195	28.4218	5	2	2	2	273.614	223	57.6006	5.70642	0	1.23732	11.2845	45.555	21.0583	93.793	1	1	1	0	0	0	0	0
17.10.2015 02:43:07.268000	0	0	-0.00424057	128.372	-664.195	28.3055	5	2	2	2	291.998	223	57.722	5.70642	0	1.23437	11.3642	45.5556	21.063	93.7771	1	1	1	0	0	0	0	0
17.10.2015 02:43:07.368000	0	0	-0.00424057	128.367	-664.195	28.0452	5	2	2	2	403.017	223	57.8448	5.70642	0	1.23117	11.2616	45.5698	21.0534	93.8683	1	1	1	0	0	0	0	0
17.10.2015 02:43:07.468000	0	0	-0.00424057	128.372	-664.195	27.9405	5	2	2	2	310.889	223	57.9637	5.70642	0	1.22342	11.4107	45.5768	21.0663	93.8456	1	1	1	0	0	0	0	0
17.10.2015 02:43:07.568000	0	0	-0.00424057	128.367	-664.195	27.8423	5	2	2	2	223.935	223	58.0896	4.98645	0	1.21314	11.3967	45.5509	21.1439	93.4495	1	1	1	0.21	0	0	0	0
17.10.2015 02:43:07.668000	0	0	-0.00424057	128.37	-664.198	27.6787	5	2	2	2	133.374	223	58.1587	2.3842	0.106209	1.21314	11.0529	45.7961	21.3359	93.6531	1	1	1	1	0	0	0	0
17.10.2015 02:43:07.768000	0	0	-0.00424057	128.367	-664.195	27.5922	5	2	2	2	110.413	223	58.2139	2.73958	0.461593	1.08083	8.47208	46.153	21.623	93.9204	1	1	1	1	0	0	0	0
17.10.2015 02:43:07.868000	0	0	-0.00424057	128.37	-664.195	27.5354	5	2	2	2	161.47	223	58.2746	3.00253	0.724538	0.799673	7.53783	46.4396	21.8556	94.1272	1	1	1	1	0	0	0	0
17.10.2015 02:43:07.968000	0	0	-0.00424057	128.371	-664.195	27.5043	5	2	2	2	188.358	223	58.3358	3.15613	0.878142	0.799673	7.17474	46.6805	22.0732	94.2165	1	1	1	1	0	0	0	0
17.10.2015 02:43:08.068000	0	0	-0.00424057	128.372	-664.198	27.4334	5	2	2	2	230.461	223	58.4124	3.17372	0.89573	0.799673	7.00768	46.8781	22.2583	94.2644	1	1	1	1	0	0	0	0
17.10.2015 02:43:08.168000	0	0	-0.00424057	128.371	-664.195	27.4034	5	2	2	2	221.275	223	58.4746	3.16573	0.887747	0.722273	6.93345	47.0478	22.4154	94.3128	1	1	1	1	0	0	0	0
17.10.2015 02:43:08.268000	0	0	-0.00424057	128.367	-664.195	27.3503	5	2	2	2	245.828	223	58.5517	3.12324	0.845254	0.66146	6.9058	47.1715	22.539	94.3128	1	1	1	1	0	0	0	0
17.10.2015 02:43:08.368000	0	0	-0.00424057	128.371	-664.195	27.3248	5	2	2	2	235.692	223	58.6183	3.03382	0.755835	0.66146	6.87512	47.2841	22.6593	94.2833	1	1	1	1	0	0	0	0
17.10.2015 02:43:08.468000	0	0	-0.00424057	128.37	-664.195	27.304	5	2	2	2	220.171	223	58.682	3.08839	0.810399	0.661851	6.87164	47.3783	22.7702	94.2198	1	1	1	1	0	0	0	0
17.10.2015 02:43:08.568000	0	0	-0.00424057	128.375	-664.195	27.2966	5	2	2	2	203.437	223	58.7596	3.08736	0.809371	0.700588	6.87179	47.4571	22.8498	94.2163	1	1	1	1	0	0	0	0
17.10.2015 02:43:08.668000	0	0	-0.00424057	128.367	-664.198	27.2895	5	2	2	2	212.434	223	58.8233	3.1249	0.846911	0.700588	6.89308	47.53	22.9195	94.2289	1	1	1	1	0	0	0	0
17.10.2015 02:43:08.768000	0	0	-0.00424057	128.371	-664.203	27.2776	5	2	2	2	220.337	223	58.8944	3.15367	0.875684	0.700588	6.90548	47.5947	22.9909	94.2029	1	1	1	1	0	0	0	0
17.10.2015 02:43:08.868000	0	0	-0.00424057	128.367	-664.195	27.2685	5	2	2	2	206.377	223	58.9675	3.15367	0.875678	0.701529	6.89381	47.6583	23.0578	94.1903	1	1	1	1	0	0	0	0
17.10.2015 02:43:08.968000	0	0	-0.00424057	128.371	-664.195	27.2645	5	2	2	2	185.565	223	59.0371	3.2947	1.01671	0.702589	6.91955	47.6969	23.1109	94.1349	1	1	1	1	0	0	0	0
17.10.2015 02:43:09.068000	0	0	-0.00424057	128.37	-664.198	27.2573	5	2	2	2	206.654	223	59.1162	3.33221	1.05423	0.702589	6.93492	47.7222	23.1299	94.1592	1	1	1	1	0	0	0	0
17.10.2015 02:43:09.168000	0	0	-0.00424057	128.375	-664.195	27.2515	5	2	2	2	247.422	223	59.1904	3.35694	1.07895	0.708785	6.91662	47.7454	23.1507	94.1681	1	1	1	1	0	0	0	0
17.10.2015 02:43:09.268000	0	0	-0.00424057	128.37	-664.195	27.2508	5	2	2	2	237.211	223	59.2675	3.37245	1.09446	0.746842	6.87811	47.7492	23.1558	94.1632	1	1	1	1	0	0	0	0
17.10.2015 02:43:09.368000	0	0	-0.00424057	128.371	-664.195	27.2499	5	2	2	2	235.339	223	59.3451	3.36119	1.0832	0.746842	6.85515	47.745	23.1671	94.1039	1	1	1	1	0	0	0	0
17.10.2015 02:43:09.468000	0	0	-0.00424057	128.372	-664.198	27.2486	5	2	2	2	217.528	223	59.4187	3.34895	1.07096	0.746842	6.82963	47.7593	23.1692	94.1506	1	1	1	1	0	0	0	0
17.10.2015 02:43:09.568000	0	0	-0.00424057	128.371	-664.195	27.2493	5	2	2	2	170.347	223	59.4968	3.3551	1.07712	0.763269	6.85075	47.772	23.1736	94.1824	1	1	1	1	0	0	0	0
17.10.2015 02:43:09.668000	0	0	-0.00424057	128.372	-664.195	27.2446	5	2	2	2	185.99	223	59.5704	3.39999	1.122	0.7653	6.89106	47.767	23.2049	94.0433	1	1	1	1	0	0	0	0
17.10.2015 02:43:09.768000	0	0	-0.00424057	128.367	-664.195	27.2418	5	2	2	2	161.648	223	59.651	3.4786	1.20061	0.7653	6.90865	47.7653	23.1982	94.0623	1	1	1	1	0	0	0	0
17.10.2015 02:43:09.868000	0	0	-0.00424057	128.372	-664.195	27.2432	5	2	2	2	229.789	223	59.7271	3.57446	1.29647	0.770074	6.91642	47.7561	23.1917	94.052	1	1	1	1	0	0	0	0
17.10.2015 02:43:09.968000	0	0	-0.00424057	128.367	-664.195	27.2423	5	2	2	2	227.511	223	59.8131	3.63878	1.36079	0.772426	6.86512	47.7238	23.1759	93.9891	1	1	1	1	0	0	0	0
17.10.2015 02:43:10.068000	0	0	-0.00424057	128.372	-664.195	27.2421	5	2	2	2	242.496	223	59.8957	3.67546	1.39747	0.772426	6.87538	47.6956	23.1648	93.9234	1	1	1	1	0	0	0	0
17.10.2015 02:43:10.168000	0	0	-0.00424057	128.367	-664.195	27.245	5	2	2	2	183.736	223	59.9778	3.68985	1.41186	0.815315	6.8604	47.6717	23.1528	93.8779	1	1	1	1	0	0	0	0
17.10.2015 02:43:10.268000	0	0	-0.00424057	128.375	-664.195	27.2468	5	2	2	2	208.292	223	60.0633	3.73013	1.45215	0.834584	6.89839	47.6586	23.1359	93.8924	1	1	1	1	0	0	0	0
17.10.2015 02:43:10.368000	0	0	-0.00424057	128.367	-664.195	27.245	5	2	2	2	202.696	223	60.1494	3.77402	1.49604	0.834584	6.91918	47.6469	23.123	93.8973	1	1	1	1	0	0	0	0
17.10.2015 02:43:10.468000	0	0	-0.00424057	128.37	-664.195	27.2465	5	2	2	2	223.918	223	60.2314	3.81687	1.53888	0.838728	6.90995	47.6466	23.1021	93.976	1	1	1	1	0	0	0	0
17.10.2015 02:43:10.568000	0	0	-0.00424057	128.367	-664.195	27.2488	5	2	2	2	218.036	223	60.3165	3.84805	1.57006	0.84026	6.85848	47.6164	23.1012	93.8641	1	1	1	1	0	0	0	0
17.10.2015 02:43:10.668000	0	0	-0.00424057	128.372	-664.201	27.2504	5	2	2	2	209.759	223	60.4075	3.87833	1.60034	0.84026	6.88872	47.6139	23.1031	93.847	1	1	1	1	0	0	0	0
17.10.2015 02:43:10.768000	0	0	-0.00424057	128.371	-664.195	27.2477	5	2	2	2	180.262	223	60.4936	3.91595	1.63797	0.860059	6.92001	47.6166	23.0932	93.8952	1	1	1	1	0	0	0	0
17.10.2015 02:43:10.868000	0	0	-0.00424057	128.37	-664.195	27.2472	5	2	2	2	239.893	223	60.5816	3.97039	1.6924	0.863553	6.9319	47.6058	23.0744	93.926	1	1	1	1	0	0	0	0
17.10.2015 02:43:10.968000	0	0	-0.00424057	128.375	-664.199	27.245	5	2	2	2	221.727	223	60.6707	3.9956	1.71762	0.866294	6.88293	47.573	23.0627	93.8454	1	1	1	1	0	0	0	0
17.10.2015 02:43:11.068000	0	0	-0.00424057	128.37	-664.195	27.241	5	2	2	2	168.475	223	60.7602	4.02198	1.744	0.89781	6.885	47.5386	23.0537	93.7475	1	1	1	1	0	0	0	0
17.10.2015 02:43:11.168000	0	0	-0.00424057	128.375	-664.199	27.2358	5	2	2	2	191.644	223	60.8532	4.08384	1.80585	0.89781	6.93086	47.5455	23.0318	93.8582	1	1	1	1	0	0	0	0
17.10.2015 02:43:11.268000	0	0	-0.00424057	128.372	-664.198	27.2316	5	2	2	2	214.405	223	60.9457	4.15316	1.87517	0.902403	6.91509	47.537	23.0116	93.9029	1	1	1	1	0	0	0	0
17.10.2015 02:43:11.368000	0	0	-0.00424057	128.375	-664.199	27.2249	5	2	2	2	188.256	223	61.0368	4.21887	1.94088	0.910933	6.91159	47.5006	23.0222	93.7227	1	1	1	1	0	0	0	0
17.10.2015 02:43:11.468000	0	0	-0.00424057	128.372	-664.195	27.2204	5	2	2	2	242.053	223	61.1308	4.28754	2.00955	0.910933	6.91001	47.4654	23.0081	93.6418	1	1	1	1	0	0	0	0
17.10.2015 02:43:11.568000	0	0	-0.00424057	128.375	-664.195	27.219	5	2	2	2	223.909	223	61.2258	4.3216	2.04361	0.930273	6.84666	47.4516	22.9856	93.6755	1	1	1	1	0	0	0	0
17.10.2015 02:43:11.668000	0	0	-0.00424057	128.372	-664.195	27.2204	5	2	2	2	197.826	223	61.3223	4.34803	2.07005	0.938562	6.85394	47.4255	22.9689	93.6393	1	1	1	1	0	0	0	0
17.10.2015 02:43:11.768000	0	0	-0.00424057	128.371	-664.195	27.2211	5	2	2	2	191.047	223	61.4193	4.3859	2.10791	0.941612	6.90755	47.4133	22.9528	93.6542	1	1	1	1	0	0	0	0
17.10.2015 02:43:11.868000	0	0	-0.00424057	128.37	-664.195	27.2229	5	2	2	2	211.382	223	61.5188	4.43679	2.15881	0.963982	6.92428	47.3882	22.934	93.6304	1	1	1	1	0	0	0	0
17.10.2015 02:43:11.968000	0	0	-0.00424057	128.371	-664.199	27.2239	5	2	2	2	201.063	223.001	61.6183	4.49083	2.21284	0.963982	6.90119	47.3606	22.9151	93.597	1	1	1	1	0.14	0	0	0
17.10.2015 02:43:12.068000	0	0	-0.00424057	128.375	-664.198	27.2305	5	2	2	2	219.7	223.439	61.7202	4.6189	2.34091	0.988828	6.89242	47.3313	22.8636	93.6823	1	1	1	1	1	0	0	0
17.10.2015 02:43:12.168000	0	0	-0.00424057	128.371	-664.195	27.2342	5	2	2	2	242.921	225.453	61.8242	4.75045	2.47247	1.0028	6.86791	47.2679	22.8428	93.5187	1	1	1	1	1	0	0	0
17.10.2015 02:43:12.268000	0	0	-0.00424057	128.365	-664.198	27.2385	5	2	2	2	231.017	229.226	61.9306	4.82684	2.54885	1.01542	6.83909	47.1972	22.7931	93.4385	1	1	1	1	1	0	0	0
17.10.2015 02:43:12.368000	0	0	-0.00424057	128.363	-664.195	27.2407	5	2	2	2	227.667	234.758	62.0381	4.90999	2.63201	1.04952	6.81639	47.1339	22.734	93.4224	1	1	1	1	1	0	0	0
17.10.2015 02:43:12.468000	0	0	-0.00424057	128.37	-664.201	27.2374	5	2	2	2	203.332	242.049	62.1475	5.06561	2.78762	1.05003	6.85135	47.0651	22.6708	93.4009	1	1	1	1	1	0	0	0
17.10.2015 02:43:12.568000	0	0	-0.00424057	128.363	-664.199	27.2331	5	2	2	2	268.362	251.1	62.2659	5.2987	3.02071	1.10045	6.87577	46.9804	22.5792	93.4273	1	1	1	1	1	0	0	0
17.10.2015 02:43:12.668000	0	0	-0.00424057	128.37	-664.198	27.2284	5	2	2	2	260.09	261.908	62.3833	5.52388	3.24589	1.10045	6.86892	46.8509	22.4671	93.3607	1	1	1	1	1	0	0	0
17.10.2015 02:43:12.768000	0	0	-0.00424057	128.371	-664.199	27.2282	5	2	2	2	249.023	274.477	62.5111	5.78519	3.5072	1.20203	6.84729	46.7005	22.3294	93.3119	1	1	1	1	1	0	0	0
17.10.2015 02:43:12.868000	0	0	-0.00424057	128.372	-664.198	27.2284	5	2	2	2	254.678	288.804	62.6409	6.13404	3.85605	1.21719	6.85745	46.5031	22.1364	93.2953	1	1	1	1	1	0	0	0
17.10.2015 02:43:12.968000	0	0	-0.00424057	128.371	-664.199	27.2314	5	2	2	2	303.466	304.894	62.7812	6.57298	4.29504	1.33	6.84932	46.2553	21.8922	93.2815	1	1	1	1	1	0	0	0
17.10.2015 02:43:13.068000	0	0	-0.00424057	128.375	-664.195	27.2327	5	2	2	2	285.687	322.736	62.9339	7.03122	4.75323	1.39017	6.80612	45.9561	21.6113	93.2104	1	1	1	1	1	0	0	0
17.10.2015 02:43:13.168000	0	0	-0.00424057	128.375	-664.199	27.2358	5	2	2	2	274.274	342.346	63.0961	7.64087	5.36288	1.48043	6.81124	45.587	21.2638	93.1289	1	1	1	1	1	0	0	0
17.10.2015 02:43:13.268000	0	0	-0.00424057	128.372	-664.195	27.2461	5	2	2	2	317.024	363.712	63.2752	8.4146	6.13661	1.65225	6.83164	45.1384	20.8271	93.0833	1	1	1	1	1	0	0	0
17.10.2015 02:43:13.368000	0	0	-0.00424057	128.375	-664.195	27.2493	5	2	2	2	323.883	386.833	63.4721	9.28067	7.00268	1.82964	6.80437	44.6023	20.3337	92.9192	1	1	1	1	1	0	0	0
17.10.2015 02:43:13.468000	0	0	-0.00424057	128.375	-664.198	27.2519	5	2	2	2	352.656	411.714	63.6915	10.2448	7.96676	2.04974	6.80838	44.0229	19.7876	92.8046	1	1	1	1	1	0	0	0
17.10.2015 02:43:13.568000	0	0	-0.00424057	128.375	-664.199	27.2542	5	2	2	2	362.781	438.506	63.9362	11.3242	9.04635	2.30246	6.78832	43.4248	19.1961	92.7487	1	1	1	1	1	0	0	0
17.10.2015 02:43:13.668000	0	0	-0.00424057	128.375	-664.195	27.2541	5	2	2	2	371.98	466.958	64.1979	12.5261	10.2481	2.5485	6.77051	42.7874	18.5935	92.6292	1	1	1	1	1	0	0	0
17.10.2015 02:43:13.768000	0	0	-0.00424057	128.375	-664.195	27.2515	5	2	2	2	398.491	497.184	64.4864	13.8606	11.5826	2.76335	6.76291	42.1281	17.9575	92.5444	1	1	1	1	1	0	0	0
17.10.2015 02:43:13.868000	0	0	-0.00424057	128.375	-664.195	27.2497	5	2	2	2	442.703	529.127	64.8047	15.3315	13.0535	3.06828	6.77977	41.4701	17.3313	92.4229	1	1	1	1	1	0	0	0
17.10.2015 02:43:13.968000	0	0	-0.00424057	128.375	-664.195	27.2504	5	2	2	2	452.597	562.826	65.1529	16.9015	14.6235	3.44558	6.79937	40.8364	16.7278	92.307	1	1	1	1	1	0	0	0
17.10.2015 02:43:14.068000	0	0	-0.00424057	128.375	-664.198	27.2483	5	2	2	2	482.864	598.287	65.5329	18.5581	16.2801	3.72893	6.75011	40.2659	16.1768	92.2324	1	1	1	1	1	0	0	0
17.10.2015 02:43:14.168000	0	0	-0.00424057	128.375	-664.195	27.245	5	2	2	2	485.937	516.147	65.9398	20.3815	12.8429	4.04404	6.71658	39.8337	15.7709	92.1317	1	1	1	1	1	0.28	0	0.28
17.10.2015 02:43:14.268000	0	0	-0.00424057	128.375	-664.201	27.2399	5	2	2	2	1027.36	223	67.1943	21.0658	0	36.9121	6.69202	63.5113	16.307	180.736	1	1	1	1	1	1	0.05	1
17.10.2015 02:43:14.368000	0	0	-0.00424057	128.375	-664.195	27.2369	5	2	2	2	285.671	223	70.2604	21.0658	0	82.9584	5.47754	98.5913	2.90048	366.381	1	1	1	1	1	1	1	1
17.10.2015 02:43:14.468000	0	0	-0.00282705	128.349	-664.208	27.0671	5	2	2	2	5.76161	223	70.2355	21.0658	0	82.9584	3.63223	104.88	0.679952	398.96	1	1	1	1	1	1	1	1
17.10.2015 02:43:14.568000	0	0	-0.00212029	128.355	-664.211	24.2676	5	2	2	2	0.828411	223	70.2355	21.0658	0	82.9584	2.4596	121.089	0.691305	460.978	1	1	1	1	1	1	1	1
17.10.2015 02:43:14.668000	0	0	-0.00424057	128.359	-664.211	20.514	5	2	2	2	0.6129	223	70.2355	21.0658	0	82.9584	1.80859	136.544	1.05325	518.768	1	1	1	1	1	1	1	1
17.10.2015 02:43:14.768000	0	0	-0.00424057	128.359	-664.219	16.5674	5	2	2	2	0.628359	223	70.2355	21.0658	0	82.9584	1.27771	146.426	2.04682	552.798	1	1	1	1	1	1	1	1
17.10.2015 02:43:14.868000	0	0	-0.00424057	128.359	-664.216	14.3591	5	2	2	2	0.616277	223	70.2355	21.0658	0	82.9584	1.04413	151.062	2.21973	569.889	1	1	1	1	1	1	1	1
17.10.2015 02:43:14.968000	0	0	-0.00424057	128.359	-664.219	11.9792	5	2	2	2	0.605806	223	70.2355	21.0658	0	82.9584	0.880896	151.666	2.21613	572.214	1	1	1	1	1	1	1	1
17.10.2015 02:43:15.068000	0	0	-0.00424057	128.359	-664.219	9.84918	5	2	2	2	0.625217	223	70.2355	21.0658	0	82.9584	0.75387	151.651	2.22089	572.137	1	1	1	1	1	1	1	1
