Repository: Bekyilma/Weld-break-prediction

====================================
              WELD BREAK PREDICTION CHALLENGE
            ====================================

**Author**
- [Bereket Abera Yilma](bereketabera.yilma@studenti.unitn.it)

* * *

## Running the  experiments

Run the `Run.sh` runner script from a terminal, like this:
```
$ bash Run.sh
```
 This script calls the `preprocess.py` script to preprocess datasets from OK and WB folders,
 the  preprocessing results will be dumped into the directory as pickle files
 then it calls the `Classyfy.py` which loads the preprocessed data and performs the classification task
 and displays results

* * *

File: WB/LB0285173S.txt (part 1 of 2)
Time	[76:0]	[76:1]	[76:2]	[76:4]	[76:8]	[76:70]	[76:71]	[78:0]	[78:1]	[78:2]	[79:2]	[79:3]	[79:4]	[79:8]	[79:9]	[79:10]	[79:11]	[79:12]	[79:13]	[79:14]	[79.0]	[79.1]	[79.2]	[79.3]	[79.4]	[79.5]	[79.6]	[79.8]
time	Hoogteverstelling - Referentie positie (mm)	Hoogteverstelling - AZ gemeten positie (mm)	Hoogteverstelling - BZ gemeten positie (mm)	Transfert Ingang - Gemeten positie (mm)	Transfert Uitgang - Gemeten positie (mm)	Aardgas - actueel debiet	Stappenschakelaar - gemeten pos	Laspos Ing - positie discreet	Laspos Uitg - positie discreet	Schaafverstelling - positie discreet	Stuikraam - Totale Stroommeting RMS-waarde (A)	Stuikraam - Stroomreferentie (A)	Stuikraam - Positie AZ (mm, pulsgever)	Stuikraam - Referentie Servo-ventiel (%)	Stuikraam - Trim door I-regelaar (%)	Stuikraam - Gemeten snelheid (mm/s, pulsgever)	Secundaire lasspanning	Stuikraam - Druk stuikcilinder voorkamer (=laszijde)  (bar)	Stuikraam - Druk stuikcilinder terugloopkamer  (bar)	Stuikraam - Netto voorwaartse kracht op stuikraam (kN)	Stuikraam - P1	Stuikraam - P2	Stuikraam - P3	Stuikraam - P4	Stuikraam - P5	Stuikraam - P6	Stuikraam - P7	Stuikraam - Openen stuikventielen	

Lasparameter.Ingang - Coil ID	0285173S
Lasparameter.Ingang - Dikte (um)	3910
Lasparameter.Ingang - Breedte (mm)	1188
Lasparameter.Ingang - Materiaal	0001
Lasparameter.Uitgang - Coil ID	0285163S
Lasparameter.Uitgang - Dikte (um)	3880
Lasparameter.Uitgang - Breedte (mm)	1187
Lasparameter.Uitgang - Materiaal	0001
Lasparameter.P2 (mm)	24.0
Lasparameter.P3 (mm)	34.0
Lasparameter.P4 (mm)	42.2
Lasparameter.P5 (mm)	51.2
Lasparameter.P6 (mm)	58.1
Lasparameter.P7 (mm)	62.2
Lasparameter.Vonksnelheid (mm/s)	1.20
Lasparameter.Lassnelheid (mm/s)	0.48
Lasparameter.Stroom Referentie (A)	0356
Lasparameter.Stroomtoename (µA/s2)	46.6
Lasparameter.Stuikstroomtijd (per)	0008
Lasparameter.Afkoeltijd Stuik (per)	0010
Lasparameter.Stuikdruk (bar)	0103
Lasparameter.Stuiksnelheid (%)	90.0

24.07.2015 03:34:22.368000	-0.015	-0.00856605	-0.00849238	-0.0078125	0.0820313	0.00217014	4	4	4	4	0.263098	356	0	0	0	0	0.399161	2.58071	121.047	-453.582	1	0	0	0	0	0	0	0
24.07.2015 03:34:22.468000	-0.015	-0.00856605	-0.00849238	-0.0078125	0.0117188	0.0016276	4	4	4	4	0.252086	356	0	0	0	0	0.399674	2.50008	120.979	-453.633	1	0	0	0	0	0	0	0
24.07.2015 03:34:22.568000	-0.015	-0.00856605	-0.00849238	0	0.0234375	0.00108507	4	4	4	4	0.24784	356	0	0	0	0	0.400463	3.04495	120.961	-451.478	1	0	0	0	0	0	0	0
24.07.2015 03:34:22.668000	-0.015	-0.00856605	-0.00849238	0	0.0351563	0.00108507	4	4	4	4	0.241133	356	0	0	0	0	0.401309	4.14319	120.972	-447.314	1	0	0	0	0	0	0	0
24.07.2015 03:34:22.768000	-0.015	-0.00856605	-0.00849238	0.00260417	-0.0130208	0.00108507	4	4	4	4	0.233349	356	0	0	0	0	0.401476	3.88513	120.942	-448.187	1	0	0	0	0	0	0	0
24.07.2015 03:34:22.868000	-0.015	-0.00856605	-0.00849238	0	0.0078125	0	4	4	4	4	0.246306	356	0	0	0	0	0.400405	6.77541	121.069	-437.606	1	0	0	0	0	0	0	0
24.07.2015 03:34:22.968000	-0.015	-0.00856605	-0.00849238	0.0078125	-0.0078125	0.00072338	4	4	4	4	0.250764	356	0	0	0	0	0.394994	5.09403	120.995	-443.762	1	0	0	0	0	0	0	0
24.07.2015 03:34:23.068000	-0.015	-0.00856605	-0.00849238	0.0234375	-0.0078125	0.00108507	4	4	4	4	0.265767	356	0	0	0	0	0.391435	6.34669	121.01	-439.025	1	0	0	0	0	0	0	0
24.07.2015 03:34:23.168000	-0.015	-0.00856605	-0.00849238	0.015625	-0.0182292	0.00470197	4	4	4	4	0.252209	356	0	0	0	0	0.387015	3.42729	120.877	-449.693	1	0	0	0	0	0	0	0
24.07.2015 03:34:23.268000	-0.015	-0.00856605	-0.00849238	0.0234375	-0.0078125	0.00325521	4	4	4	4	0.241862	356	0	0	0	0	0.382921	5.25053	120.91	-442.837	1	0	0	0	0	0	0	0
24.07.2015 03:34:23.368000	-0.015	-0.00856605	-0.00849238	0.0182292	0.0546875	0.00470197	4	4	4	4	0.240009	356	0	0	0	0	0.380107	2.61806	120.785	-452.436	1	0	0	0	0	0	0	0
24.07.2015 03:34:23.468000	-0.015	-0.00856605	-0.00849238	0.015625	-0.0351563	0.00651042	4	4	4	4	0.250103	356	0	0	0	0	0.378682	2.6863	120.752	-452.051	1	0	0	0	0	0	0	0
24.07.2015 03:34:23.568000	-0.015	-0.00856605	-0.00849238	0.0182292	-0.346354	0.00759549	4	4	4	4	0.23839	356	0	0	0	0	0.37678	2.91769	120.728	-451.071	1	0	0	0	0	0	0	0
24.07.2015 03:34:23.668000	-0.015	-0.00856605	-0.00849238	0.0117188	-1.82813	0.00868056	4	4	4	4	0.25846	356	0	0	0	0	0.374486	3.30882	120.711	-449.51	1	0	0	0	0	0	0	0
24.07.2015 03:34:23.768000	-0.015	-0.00856605	-0.00849238	0.0234375	-10.625	0.00795718	4	4	4	4	0.244847	356	0	0	0	0	0.374277	5.78137	120.77	-440.268	1	0	0	0	0	0	0	0
24.07.2015 03:34:23.868000	-0.015	-0.00856605	-0.00849238	0.0195313	-27.1914	0.00705295	4	4	4	4	0.233733	356	0	0	0	0	0.372873	3.80432	120.703	-447.581	1	0	0	0	0	0	0	0
24.07.2015 03:34:23.968000	-0.015	-0.00856605	-0.00849238	0.015625	-47.5339	0.00542535	4	4	4	4	0.252113	356	0	0	0	0	0.3739	5.44078	120.719	-441.376	1	0	0	0	0	0	0	0
24.07.2015 03:34:24.068000	-0.015	-0.00856605	-0.00849238	0.0195313	-77.0547	0.00325521	4	4	4	4	0.239855	356	0	0	0	0	0.377619	5.63366	120.693	-440.54	1	0	0	0	0	0	0	0
24.07.2015 03:34:24.168000	-0.015	-0.00856605	-0.00849238	0.0208333	-111.93	0.00289352	4	4	4	4	0.253416	356	0	0	0	0	0.381547	5.38542	120.679	-441.437	1	0	0	0	0	0	0	0
24.07.2015 03:34:24.268000	-0.015	-0.00856605	-0.00849238	0.0234375	-144.781	0.00271267	4	4	4	4	0.246057	356	0	0	0	0	0.384484	5.56273	120.643	-440.62	1	0	0	0	0	0	0	0
24.07.2015 03:34:24.368000	-0.015	-0.00856605	-0.00849238	0.0208333	-181.638	0.00217014	4	4	4	4	0.252758	356	0	0	0	0	0.388325	5.44975	120.612	-440.933	1	0	0	0	0	0	0	0
24.07.2015 03:34:24.468000	-0.015	-0.00856605	-0.00849238	0.0234375	-232.926	0.000542535	4	4	4	4	0.265911	356	0	0	0	0	0.390437	4.74014	120.57	-443.489	1	0	0	0	0	0	0	0
24.07.2015 03:34:24.568000	-0.015	-0.00856605	-0.00849238	0.0078125	-266.672	0.00036169	4	4	4	4	0.254283	356	0	0	0	0	0.392173	3.02029	120.471	-449.697	1	0	0	0	0	0	0	0
24.07.2015 03:34:24.668000	-0.015	-0.00856605	-0.00849238	0.0820313	-303.238	0.00108507	4	4	4	4	0.237841	356	0	0	0	0	0.394155	3.82177	120.458	-446.577	1	0	0	0	0	0	0	0
24.07.2015 03:34:24.768000	-0.015	-0.00856605	-0.00849238	0.721354	-347.961	0.00072338	4	4	4	4	0.242763	356	0	0	0	0	0.396224	5.23173	120.474	-441.238	1	0	0	0	0	0	0	0
24.07.2015 03:34:24.868000	-0.015	-0.00856605	-0.00849238	5.97656	-397.953	0.00108507	4	4	4	4	0.255586	356	0	0	0	0	0.398517	4.78976	120.439	-442.8	1	0	0	0	0	0	0	0
24.07.2015 03:34:24.968000	-0.015	-0.00856605	-0.00849238	20.5208	-436.589	0.00108507	4	4	4	4	0.250744	356	0	0	0	0	0.398893	4.32215	120.398	-444.432	1	0	0	0	0	0	0	0
24.07.2015 03:34:25.068000	-0.015	-0.00856605	-0.00849238	38.1133	-475.445	0.00108507	4	4	4	4	0.250588	356	0	0	0	0	0.399696	5.45305	120.397	-440.099	1	0	0	0	0	0	0	0
24.07.2015 03:34:25.168000	-0.015	-0.00856605	-0.00849238	67.1927	-525.781	0.00072338	4	4	4	4	0.255561	356	0	0	0	0	0.400152	4.96262	120.37	-441.874	1	0	0	0	0	0	0	0
24.07.2015 03:34:25.268000	-0.015	-0.00856605	-0.00849238	98.4453	-568.211	0.000542535	4	4	4	4	0.244989	356	0	0	0	0	0.401309	4.08722	120.322	-445.04	1	0	0	0	0	0	0	0
24.07.2015 03:34:25.368000	-0.015	-0.00856605	-0.00849238	130.331	-597.422	0.00289352	4	4	4	4	0.252007	356	0	0	0	0	0.401476	4.52834	120.298	-443.26	1	0	0	0	0	0	0	0
24.07.2015 03:34:25.468000	-0.015	-0.00856605	-0.00849238	167.008	-621.227	0.000542535	4	4	4	4	0.246374	356	0	0	0	0	0.402322	4.52193	120.268	-443.17	1	0	0	0	0	0	0	0
24.07.2015 03:34:25.568000	-0.015	-0.00856605	-0.00849238	224.531	-645.474	0.00289352	4	4	4	4	0.258061	356	0	0	0	0	0.402857	4.5226	120.24	-443.06	1	0	0	0	0	0	0	0
24.07.2015 03:34:25.668000	-0.015	-0.00856605	-0.00849238	266.297	-658.074	0.00325521	4	4	4	4	0.251356	356	0	0	0	0	0.404102	4.36091	120.216	-443.588	1	0	0	0	0	0	0	0
24.07.2015 03:34:25.768000	-0.015	-0.00856605	-0.00849238	308.273	-666.109	0.00253183	4	4	4	4	0.273968	356	0	0	0	0	0.404883	4.62923	120.191	-442.462	1	0	0	0	0	0	0	0
24.07.2015 03:34:25.868000	-0.015	-0.00856605	-0.00849238	350.09	-670.645	0.00271267	4	4	4	4	0.258623	356	0	0	0	0	0.405259	4.33967	120.16	-443.453	1	0	0	0	0	0	0	0
24.07.2015 03:34:25.968000	-0.015	-0.00856605	-0.00849238	408.732	-671.789	0.00289352	4	4	4	4	0.255259	356	0	0	0	0	0.405505	4.477	120.14	-442.852	1	0	0	0	0	0	0	0
24.07.2015 03:34:26.068000	-0.015	-0.00856605	-0.00849238	448.766	-671.859	0.00271267	4	4	4	4	0.260257	356	0	0	0	0	0.405259	4.53981	120.112	-442.501	1	0	0	0	0	0	0	0
24.07.2015 03:34:26.168000	-0.015	-0.00856605	-0.00849238	478.612	-671.859	0.00217014	4	4	4	4	0.254329	356	0	0	0	0	0.405382	4.31172	120.083	-443.266	1	0	0	0	0	0	0	0
24.07.2015 03:34:26.268000	-0.015	-0.00856605	-0.00849238	499.227	-671.859	0.000542535	4	4	4	4	0.245184	356	0	0	0	0	0.405093	5.30668	120.087	-439.47	1	0	0	0	0	0	0	0
24.07.2015 03:34:26.368000	-0.015	-0.00856605	-0.00849238	516.24	-671.859	0.00108507	4	4	4	4	0.233477	356	0	0	0	0	0.405382	4.61641	120.068	-442.039	1	0	0	0	0	0	0	0
24.07.2015 03:34:26.468000	-0.015	-0.00856605	-0.00849238	532.25	-671.863	0.00108507	4	4	4	4	0.23876	356	0	0	0	0	0.404536	4.30793	120.209	-443.761	1	0	0	0	0	0	0	0
24.07.2015 03:34:26.568000	-0.015	-0.00856605	-0.00849238	547.622	-671.865	0.00072338	4	4	4	4	0.254246	356	0	0	0	0	0.405237	4.69228	120.413	-443.072	1	0	0	0	0	0	0	0
24.07.2015 03:34:26.668000	-0.015	-0.00856605	-0.00849238	569.004	-671.867	0.00108507	4	4	4	4	0.246356	356	0	0	0	0	0.404926	4.51186	120.668	-444.739	1	0	0	0	0	0	0	0
24.07.2015 03:34:26.768000	-0.015	-0.00856605	-0.00849238	584.576	-671.87	0.00108507	4	4	4	4	0.230821	356	0	0	0	0	0.405259	4.45381	122.065	-450.311	1	0	0	0	0	0	0	0
24.07.2015 03:34:26.868000	-0.015	-0.00856605	-0.00849238	599.27	-671.875	0.000542535	4	4	4	4	0.249682	356	0	0	0	0	0.404926	4.55208	122.372	-451.108	1	0	0	0	0	0	0	0
24.07.2015 03:34:26.968000	-0.015	-0.00856605	-0.00849238	615.563	-671.875	0.00072338	4	4	4	4	0.265139	356	0	0	0	0	0.405216	4.70571	122.421	-450.709	1	0	0	0	0	0	0	0
24.07.2015 03:34:27.068000	-0.015	-0.00856605	-0.00849238	633.793	-671.875	0.00108507	4	4	4	4	0.252931	356	0	0	0	0	0.405816	4.57283	122.943	-453.215	1	0	0	0	0	0	0	0
24.07.2015 03:34:27.168000	-0.015	-0.00856605	-0.00849238	647.464	-671.875	0.00217014	4	4	4	4	0.249035	356	0	0	0	0	0.404991	4.51271	123.501	-455.582	1	0	0	0	0	0	0	0
24.07.2015 03:34:27.268000	-0.015	-0.00856605	-0.00849238	660.453	-671.875	0.00217014	4	4	4	4	0.243745	356	0	0	0	0	0.404926	4.56441	123.574	-455.665	1	0	0	0	0	0	0	0
24.07.2015 03:34:27.368000	-0.015	-0.00856605	-0.00849238	674.299	-671.875	-0.00036169	4	4	4	4	0.228059	356	0	0	0	0	0.404102	4.56905	123.781	-456.438	1	0	0	0	0	0	0	0
24.07.2015 03:34:27.468000	-0.015	-0.00856605	-0.00849238	688.582	-671.875	0.000542535	4	4	4	4	0.250539	356	0	0	0	0	0.405216	4.54274	123.982	-457.308	1	0	0	0	0	0	0	0
24.07.2015 03:34:27.568000	-0.015	-0.00856605	-0.00849238	697.859	-671.875	0.00072338	4	4	4	4	0.231981	356	0	0	0	0	0.404803	4.51765	124.253	-458.442	1	0	0	0	0	0	0	0
24.07.2015 03:34:27.668000	-0.015	-0.00856605	-0.00849238	705	-671.875	0.000542535	4	4	4	4	0.252967	356	0	0	0	0	0.40565	4.04907	124.593	-461.537	1	0	0	0	0	0	0	0
24.07.2015 03:34:27.768000	-0.015	-0.00856605	-0.00849238	709.51	-671.88	0.00036169	4	4	4	4	0.244195	356	0	0	0	0	0.405816	3.8739	124.887	-463.336	1	0	0	0	0	0	0	0
24.07.2015 03:34:27.868000	-0.015	-0.00856605	-0.00849238	710.766	-671.883	0.00108507	4	4	4	4	0.224826	356	0	0	0	0	0.405816	4.67653	125.109	-461.11	1	0	0	0	0	0	0	0
24.07.2015 03:34:27.968000	-0.015	-0.00856605	-0.00849238	711.099	-671.883	0.00108507	4	4	4	4	0.226336	356	0	0	0	0	0.405237	4.35847	125.302	-463.07	1	0	0	0	0	0	0	0
24.07.2015 03:34:28.068000	-0.015	-0.00856605	-0.00849238	711.102	-671.883	0.00325521	4	4	4	4	0.240181	356	0	0	0	0	0.404991	4.1399	125.532	-464.785	1	0	0	0	0	0	0	0
24.07.2015 03:34:28.168000	-0.015	-0.00856605	-0.00849238	711.102	-671.883	0.00325521	4	4	4	4	0.244817	356	0	0	0	0	0.40408	4.88284	125.771	-462.857	1	0	0	0	0	0	0	0
24.07.2015 03:34:28.268000	-0.015	-0.00856605	-0.00849238	711.098	-671.883	0.00271267	4	4	4	4	0.237167	356	0	0	0	0	0.403255	5.04184	125.976	-463.032	1	0	0	0	0	0	0	0
24.07.2015 03:34:28.368000	-0.015	-0.00856605	-0.00849238	711.099	-671.883	0.00253183	4	4	4	4	0.245826	356	0	0	0	0	0.402387	4.0788	126.172	-467.471	1	0	0	0	0	0	0	0
24.07.2015 03:34:28.468000	-0.015	-0.00856605	-0.00849238	711.102	-671.887	0.000542535	4	4	4	4	0.240608	356	0	0	0	0	0.400919	4.29127	126.207	-466.792	1	0	0	0	0	0	0	0
24.07.2015 03:34:28.568000	-0.015	-0.00856605	-0.00849238	711.102	-671.891	0.00072338	4	4	4	4	0.237215	356	0	0	0	0	0.400629	4.73946	126.395	-465.795	1	0	0	0	0	0	0	0
24.07.2015 03:34:28.668000	-0.015	-0.00856605	-0.00849238	711.102	-671.891	0.00108507	4	4	4	4	0.228907	356	0	0	0	0	0.399472	4.26569	126.977	-469.836	1	0	0	0	0	0	0	0
24.07.2015 03:34:28.768000	-0.015	-0.00856605	-0.00849238	711.102	-671.891	0.00036169	4	4	4	4	0.232116	356	0	0	0	0	0.399472	4.38453	126.982	-469.4	1	0	0	0	0	0	0	0
24.07.2015 03:34:28.868000	-0.015	-0.00856605	-0.00849238	711.102	-671.891	0.00108507	4	4	4	4	0.230209	356	0	0	0	0	0.398582	4.6628	127.007	-468.433	1	0	0	0	0	0	0	0
24.07.2015 03:34:28.968000	-0.015	-0.00856605	-0.00849238	711.102	-671.891	0.00072338	4	4	4	4	0.249722	356	0	0	0	0	0.398749	4.44057	127.037	-469.393	1	0	0	0	0	0	0	0
24.07.2015 03:34:29.068000	-0.015	-0.00856605	-0.00849238	711.102	-671.891	0.000542535	4	4	4	4	0.23843	356	0	0	0	0	0.397859	4.42555	127.185	-470.028	1	0	0	0	0	0	0	0
24.07.2015 03:34:29.168000	-0.015	-0.00856605	-0.00849238	711.104	-671.891	0.00144676	4	4	4	4	0.233931	356	0	0	0	0	0.398148	4.46834	127.435	-470.816	1	0	0	0	0	0	0	0
24.07.2015 03:34:29.268000	-0.015	-0.00856605	-0.00849238	711.102	-671.891	-0.000542535	4	4	4	4	0.246764	356	0	0	0	0	0.398416	4.47981	127.6	-471.404	1	0	0	0	0	0	0	0
24.07.2015 03:34:29.368000	-0.015	-0.00856605	-0.00849238	711.104	-671.891	0.00253183	4	4	4	4	0.266558	356	0	0	0	0	0.398459	4.43673	127.705	-471.97	1	0	0	0	0	0	0	0
24.07.2015 03:34:29.468000	-0.015	-0.00856605	-0.00849238	711.105	-671.891	0.00108507	4	4	4	4	0.29024	356	0	0	0	0	0.397345	4.47481	127.75	-471.997	1	0	0	0	0	0	0	0
24.07.2015 03:34:29.568000	-0.015	-0.00856605	-0.00849238	711.109	-671.891	0.00072338	4	4	4	4	0.280097	356	0	0	0	0	0.393338	3.79717	127.858	-475.004	1	0	0	0	0	0	0	0
24.07.2015 03:34:29.668000	-0.015	-0.00856605	-0.00849238	711.109	-671.895	0.00108507	4	4	4	4	0.270113	356	0	0	0	0	0.391247	4.31146	126.447	-467.584	1	0	0	0	0	0	0	0
24.07.2015 03:34:29.768000	-0.015	-0.00856605	-0.00849238	711.112	-671.893	0.00036169	4	4	4	4	0.27362	356	0	0	0	0	0.388397	4.68441	127.504	-470.253	1	0	0	0	0	0	0	0
24.07.2015 03:34:29.868000	-0.015	-0.00856605	-0.00849238	711.117	-671.891	0.000542535	4	4	4	4	0.257779	356	0	0	0	0	0.386328	5.89612	128.454	-469.248	1	0	0	0	0	0	0	0
24.07.2015 03:34:29.968000	-0.015	-0.00856605	-0.00849238	711.117	-671.891	0.00108507	4	4	4	4	0.266952	356	0	0	0	0	0.384013	4.35835	128.213	-474.213	1	0	0	0	0	0	0	0
24.07.2015 03:34:30.068000	-0.015	-0.00856605	-0.00849238	711.125	-671.891	0.00325521	4	4	4	4	0.265307	356	0	0	0	0	0.382841	4.72994	127.315	-469.352	1	0	0	0	0	0	0	0
24.07.2015 03:34:30.168000	-0.015	-0.00856605	-0.00849238	711.12	-671.891	0.00144676	4	4	4	4	0.252472	356	0	0	0	0	0.380396	5.33378	127.193	-466.573	1	0	0	0	0	0	0	0
24.07.2015 03:34:30.268000	-0.015	-0.00856605	-0.00849238	711.121	-671.891	0	4	4	4	4	0.239999	356	0	0	0	0	0.378935	4.58669	127.175	-469.366	1	0	0	0	0	0	0	0
24.07.2015 03:34:30.368000	-0.015	-0.00856605	-0.00849238	711.125	-671.891	0.00072338	4	4	4	4	0.260903	356	0	0	0	0	0.377488	4.83804	127.067	-467.991	1	0	0	0	0	0	0	0
24.07.2015 03:34:30.468000	-0.015	-0.00856605	-0.00849238	711.125	-671.891	0.0016276	4	4	4	4	0.248128	356	0	0	0	0	0.376042	4.98441	126.972	-467.065	1	0	0	0	0	0	0	0
24.07.2015 03:34:30.568000	-0.015	-0.00856605	-0.00849238	711.125	-671.891	0.00253183	4	4	4	4	0.243855	356	0	0	0	0	0.374725	4.90249	126.857	-466.941	1	0	0	0	0	0	0	0
24.07.2015 03:34:30.668000	-0.015	-0.00856605	-0.00849238	711.121	-671.891	0.00271267	4	4	4	4	0.231935	356	0	0	0	0	0.374146	4.78072	126.698	-466.797	1	0	0	0	0	0	0	0
24.07.2015 03:34:30.768000	-0.015	-0.00856605	-0.00849238	711.122	-671.891	0.00289352	4	4	4	4	0.248881	356	0	0	0	0	0.374277	4.78805	126.516	-466.07	1	0	0	0	0	0	0	0
24.07.2015 03:34:30.868000	-0.015	-0.00856605	-0.00849238	711.125	-671.891	0.00217014	4	4	4	4	0.254186	356	0	0	0	0	0.373148	4.19141	126.537	-468.436	1	0	0	0	0	0	0	0
24.07.2015 03:34:30.968000	-0.015	-0.00856605	-0.00849238	711.122	-671.891	0.00253183	4	4	4	4	0.235651	356	0	0	0	0	0.37241	6.13947	120.405	-437.501	1	0	0	0	0	0	0	0
24.07.2015 03:34:31.068000	-0.015	-0.00856605	-0.00849238	711.023	-671.891	0.00271267	4	4	4	4	0.257619	356	0.00746128	0	0	0	0.370964	35.801	108.508	-278.382	1	0	0	0	0	0	0	0
24.07.2015 03:34:31.168000	-0.015	-0.00856605	-0.00849238	709.625	-671.891	0.00253183	4	4	4	4	0.246113	356	1.12019	0	0	20.6978	0.370964	113.285	83.9291	112.397	1	0	0	0	0	0	0	0
24.07.2015 03:34:31.268000	-0.015	-0.00856605	-0.00849238	700.949	-671.891	0.00271267	4	4	4	4	0.231675	356	4.38226	0	0	34.7637	0.369806	108.273	82.2114	99.7844	1	0	0	0	0	0	0	0
24.07.2015 03:34:31.368000	-0.015	-0.00856605	-0.0042457	685.057	-671.891	0.00614873	4	4	4	4	0.236729	356	7.83982	0	0	35.4254	0.369227	108.794	82.0301	102.475	1	0	0	0	0	0	0	0
24.07.2015 03:34:31.468000	-0.015	-0.00856605	-0.0042457	658.703	-671.891	0.00488281	4	4	4	4	0.259743	356	11.4182	0	0	35.9581	0.369199	111.987	85.6401	100.879	1	0	0	0	0	0	0	0
24.07.2015 03:34:31.568000	-0.015	-0.00856605	-0.0042457	634.341	-671.891	0.00506366	4	4	4	4	0.253594	356	15.0365	0	0	35.9728	0.369517	115.421	89.5076	99.2193	1	0	0	0	0	0	0	0
24.07.2015 03:34:31.668000	-0.015	-0.00856605	-0.0042457	607.625	-671.891	0.00271267	4	4	4	4	0.226883	356	18.6159	0	0	36.1574	0.369473	117.533	91.7537	98.7035	1	0	0	0	0	0	0	0
24.07.2015 03:34:31.768000	-0.015	-0.00856605	-0.0042457	571.237	-671.896	0.00289352	4	4	4	4	0.240831	356	22.1555	0	0	35.2239	0.369661	118.205	92.505	98.4002	1	0	0	0	0	0	0	0
24.07.2015 03:34:31.868000	-0.015	-0.00856605	-0.0042457	524.957	-671.898	0.00271267	4	4	4	4	0.230611	356	26.0672	39.5	0	46.9038	0.370211	112.964	83.7386	111.9	1	0.97	0	0	0	0	0	0
24.07.2015 03:34:31.968000	-0.015	-0.00856605	-0.0042457	485.43	-671.898	0.00180845	4	4	4	4	0.242741	356	30.2973	50	0	31.1895	0.369242	98.8097	80.3992	70.4903	1	1	0	0	0	0	0	0
24.07.2015 03:34:32.068000	-0.015	-0.00856605	-0.0042457	446.988	-671.902	0.00108507	4	4	4	4	0.237995	356	31.9413	45.1501	0	13.2085	0.369213	73.433	49.0349	93.4156	1	1	0	0	0	0	0	0
24.07.2015 03:34:32.168000	-0.015	-0.00856605	-0.0042457	401.057	-671.922	0.00072338	4	4	4	4	0.24854	356	32.9639	35.1502	0	9.45894	0.368345	56.3164	31.6368	94.4932	1	1	0	0	0	0	0	0
24.07.2015 03:34:32.268000	-0.015	-0.00856605	-0.0042457	361.957	-671.93	0.00108507	4	4	4	4	0.252596	356	33.716	25.1502	0	7.32433	0.368924	49.7394	25.0155	94.6629	1	1	0	0	0	0	0	0
24.07.2015 03:34:32.368000	-0.015	-0.00856605	-0.0042457	329.383	-671.922	0.00072338	4	4	4	4	52.2317	356	34.1697	9.69488	0	5.22405	0.399465	45.9598	21.4247	93.94	1	1	1	0	0	0	0	0
24.07.2015 03:34:32.468000	-0.015	-0.00856605	-0.0042457	299.203	-671.922	0.00108507	4	4	4	4	84.3404	356	34.3264	5.21811	0	2.97407	6.61406	44.9807	19.5025	97.5509	1	1	1	0	0	0	0	0
24.07.2015 03:34:32.568000	-0.015	-0.00856605	-0.0042457	260.451	-671.927	0.00108507	4	4	4	4	84.5998	356	34.4607	5.21811	0	2.0727	10.6981	44.8623	18.7146	100.114	1	1	1	0	0	0	0	0
24.07.2015 03:34:32.668000	-0.015	-0.00856605	-0.0042457	235.98	-671.93	0.00271267	4	4	4	4	84.5634	356	34.5816	5.21811	0	1.46662	11.5147	43.8151	18.3179	97.6238	1	1	1	0	0	0	0	0
24.07.2015 03:34:32.768000	-0.015	-0.00856605	-0.0042457	219.885	-671.93	0.00253183	4	4	4	4	84.7374	356	34.7089	5.21811	0	1.29568	11.7797	43.4287	17.9305	97.6276	1	1	1	0	0	0	0	0
24.07.2015 03:34:32.868000	-0.015	-0.00856605	-0.0042457	204.359	-671.93	0.00488281	4	4	4	4	84.631	356	34.8303	5.21811	0	1.26897	11.8739	43.0597	17.5427	97.6993	1	1	1	0	0	0	0	0
24.07.2015 03:34:32.968000	-0.015	-0.00856605	-0.0042457	178.75	-671.93	0.00578704	4	4	4	4	84.6572	356	34.9546	5.21811	0	1.26271	11.8893	42.928	17.33	98.0097	1	1	1	0	0	0	0	0
24.07.2015 03:34:33.068000	-0.015	-0.00856605	-0.0042457	162.738	-671.93	0.00651042	4	4	4	4	84.597	356	35.075	5.21811	0	1.25221	11.8987	42.9449	17.2301	98.4567	1	1	1	0	0	0	0	0
24.07.2015 03:34:33.168000	-0.015	-0.00856605	-0.0042457	148.086	-671.94	0.00795718	4	4	4	4	84.8031	356	35.1979	5.21811	0	1.2499	11.8989	42.4567	17.1119	97.0405	1	1	1	0	0	0	0	0
24.07.2015 03:34:33.268000	-0.015	-0.00856605	-0.0042457	136.414	-671.945	0.00759549	4	4	4	4	84.7718	356	35.3162	5.21811	0	1.19328	11.9164	42.142	17.005	96.2448	1	1	1	0	0	0	0	0
24.07.2015 03:34:33.368000	-0.015	-0.00856605	-0.0042457	128.924	-671.945	0.00759549	4	4	4	4	84.725	356	35.4356	5.21811	0	1.16784	11.922	42.4614	16.925	97.7739	1	1	1	0	0	0	0	0
24.07.2015 03:34:33.468000	-0.015	-0.00856605	-0.0042457	124.516	-671.945	0.00542535	4	4	4	4	84.7505	356	35.5595	5.21811	0	1.19703	11.9137	42.3336	17.0066	96.9723	1	1	1	0	0	0	0	0
24.07.2015 03:34:33.568000	-0.015	-0.00856605	-0.0042457	124.81	-671.951	0.00578704	4	4	4	4	84.6997	356	35.6769	5.21811	0	1.21344	11.9201	42.2152	16.9885	96.5881	1	1	1	0	0	0	0	0
24.07.2015 03:34:33.668000	-0.015	-0.00856605	-0.0042457	126.496	-671.953	0.00434028	4	4	4	4	84.5735	356	35.7997	5.21811	0	1.21341	11.9277	42.0803	16.8927	96.438	1	1	1	0	0	0	0	0
24.07.2015 03:34:33.768000	-0.015	-0.00856605	-0.0042457	126.484	-671.953	0.00506366	4	4	4	4	84.6286	356	35.9161	5.21811	0	1.21339	11.9243	42.1732	16.8686	96.8863	1	1	1	0	0	0	0	0
24.07.2015 03:34:33.868000	-0.015	-0.00856605	-0.0042457	126.676	-671.953	0.00542535	4	4	4	4	84.7994	356	36.0355	5.21811	0	1.20085	11.9278	42.2162	16.8615	97.0781	1	1	1	0	0	0	0	0
24.07.2015 03:34:33.968000	-0.015	-0.00856605	-0.0042457	126.669	-671.953	0.00506366	4	4	4	4	84.749	356	36.1559	5.21811	0	1.18831	11.9333	42.15	16.8553	96.8486	1	1	1	0	0	0	0	0
24.07.2015 03:34:34.068000	-0.015	-0.00856605	-0.0042457	126.672	-671.957	0.00488281	4	4	4	4	84.6307	356	36.2718	5.21811	0	1.18333	11.933	42.3308	16.8187	97.6808	1	1	1	0	0	0	0	0
24.07.2015 03:34:34.168000	-0.015	-0.00856605	-0.0042457	126.667	-671.961	0.00578704	4	4	4	4	84.7687	356	36.3961	5.21811	0	1.17519	11.9291	42.1464	16.7979	97.0543	1	1	1	0	0	0	0	0
24.07.2015 03:34:34.268000	-0.015	-0.00856605	-0.0042457	126.672	-671.961	0.00596788	4	4	4	4	84.7238	356	36.5125	5.21811	0	1.18141	11.9291	42.0026	16.8075	96.467	1	1	1	0	0	0	0	0
24.07.2015 03:34:34.368000	-0.015	-0.00856605	-0.0042457	126.669	-671.961	0.0072338	4	4	4	4	84.4732	356	36.6339	5.21811	0	1.19593	11.9304	42.0466	16.8195	96.5892	1	1	1	0	0	0	0	0
24.07.2015 03:34:34.468000	-0.015	-0.00856605	-0.0042457	126.672	-671.969	0.00596788	4	4	4	4	84.5869	356	36.7533	5.21811	0	1.20028	11.918	42.0661	16.8294	96.6262	1	1	1	0	0	0	0	0
24.07.2015 03:34:34.568000	-0.015	-0.00856605	-0.0042457	126.672	-671.969	0.0036169	4	4	4	4	84.6146	356	36.8702	5.21811	0	1.21334	11.9204	42.747	16.8384	99.1987	1	1	1	0	0	0	0	0
24.07.2015 03:34:34.668000	-0.015	-0.00856605	-0.0042457	126.672	-671.969	0.00271267	4	4	4	4	84.6635	356	36.9945	5.21811	0	1.21036	11.9157	41.8622	16.8468	95.7788	1	1	1	0	0	0	0	0
24.07.2015 03:34:34.768000	-0.015	-0.00856605	-0.0042457	126.674	-671.969	0.00325521	4	4	4	4	84.494	356	37.1099	5.21811	0	1.19582	11.9213	42.3552	16.8441	97.6771	1	1	1	0	0	0	0	0
24.07.2015 03:34:34.868000	-0.015	-0.00856605	-0.0042457	126.676	-671.969	0.00325521	4	4	4	4	84.4675	356	37.2303	5.21811	0	1.1948	11.9143	42.3696	16.8555	97.6886	1	1	1	0	0	0	0	0
24.07.2015 03:34:34.968000	-0.015	-0.00856605	-0.0042457	126.674	-671.969	0.00289352	4	4	4	4	114.708	356	37.3507	5.21811	0	1.17882	11.9099	42.0793	16.8592	96.5631	1	1	1	0	0	0	0	0
24.07.2015 03:34:35.068000	-0.015	-0.00856605	-0.0042457	126.68	-671.973	0.00271267	4	4	4	4	262.882	356	37.4676	5.21811	0	1.17882	11.6791	42.2163	16.8447	97.1426	1	1	1	0	0	0	0	0
24.07.2015 03:34:35.168000	-0.015	-0.00856605	-0.0042457	126.677	-671.977	0.00289352	4	4	4	4	597.344	356	37.5929	5.21811	0	1.20739	11.1301	42.3085	16.8267	97.5647	1	1	1	0	0	0	0	0
24.07.2015 03:34:35.268000	-0.015	-0.00856605	-0.0042457	126.672	-671.977	3.00347	4	4	4	4	364.617	356	37.7088	5.21811	0	1.20739	10.8193	42.6392	16.8639	98.6886	1	1	1	0	0	0	0	0
24.07.2015 03:34:35.368000	-0.015	-0.00856605	-0.0042457	126.677	-671.982	15.7581	4	4	4	4	382.831	356	37.8302	5.21811	0	1.20192	10.7808	42.0796	16.872	96.5149	1	1	1	0	0	0	0	0
24.07.2015 03:34:35.468000	-0.015	-0.00856605	-0.0042457	126.676	-671.984	22.5933	4	4	4	4	799.586	356	37.9491	5.21811	0	1.20151	10.7875	42.1923	16.8405	97.0669	1	1	1	0	0	0	0	0
24.07.2015 03:34:35.568000	-0.015	-0.00856605	-0.0042457	126.677	-671.984	26.6121	4	4	4	4	330.02	356	38.0665	5.21811	0	1.19662	10.6562	42.5065	16.8991	98.0457	1	1	1	0	0	0	0	0
24.07.2015 03:34:35.668000	-0.015	-0.00856605	-0.0042457	126.676	-671.984	27.8695	4	4	4	4	441.581	356	38.1893	5.21811	0	1.19576	10.7816	42.4964	16.8979	98.0113	1	1	1	0	0	0	0	0
24.07.2015 03:34:35.768000	-0.015	-0.00856605	-0.0042457	126.68	-671.984	28.44	4	4	4	4	370.418	356	38.3037	5.21811	0	1.18321	10.8513	42.3616	16.9082	97.456	1	1	1	0	0	0	0	0
24.07.2015 03:34:35.868000	-0.015	-0.00856605	-0.0042457	126.676	-671.984	28.5064	4	4	4	4	607.028	356	38.4216	5.21811	0	1.1788	10.8056	42.2709	16.904	97.1249	1	1	1	0	0	0	0	0
24.07.2015 03:34:35.968000	-0.015	-0.00856605	-0.0042457	126.674	-671.984	28.5113	4	4	4	4	441.616	356	38.5435	5.21811	0	1.17877	10.813	42.3632	16.9088	97.4595	1	1	1	0	0	0	0	0
24.07.2015 03:34:36.068000	-0.015	-0.00856605	-0.0042457	126.672	-671.984	28.4896	4	4	4	4	385.415	356	38.6609	5.21811	0	1.17876	10.8384	42.4084	16.9196	97.5916	1	1	1	0	0	0	0	0
24.07.2015 03:34:36.168000	-0.015	-0.00856605	-0.0042457	126.677	-671.984	28.4332	4	4	4	4	459.863	356	38.7862	5.21811	0	1.19881	10.8506	42.4109	16.9185	97.6054	1	1	1	0	0	0	0	0
24.07.2015 03:34:36.268000	-0.015	-0.00856605	-0.0042457	126.68	-671.984	28.342	4	4	4	4	547.248	356	38.9036	5.21811	0	1.21333	10.7826	42.2891	16.9239	97.1183	1	1	1	0	0	0	0	0
24.07.2015 03:34:36.368000	-0.015	-0.00856605	-0.0042457	126.674	-671.984	28.1659	4	4	4	4	581.468	356	39.027	5.21811	0	1.21022	10.7599	42.3829	16.9319	97.4469	1	1	1	0	0	0	0	0
24.07.2015 03:34:36.468000	-0.015	-0.00856605	-0.0042457	126.68	-671.984	28.0794	4	4	4	4	584.466	356	39.1464	5.21811	0	1.20734	10.76	42.3945	16.9499	97.4226	1	1	1	0	0	0	0	0
24.07.2015 03:34:36.568000	-0.015	-0.00856605	-0.0042457	126.677	-671.984	27.9713	4	4	4	4	435.97	356	39.2662	5.21811	0	1.20731	10.8532	42.3635	16.9458	97.3193	1	1	1	0	0	0	0	0
24.07.2015 03:34:36.668000	-0.015	-0.00856605	-0.0042457	126.68	-671.984	27.8819	4	4	4	4	583.132	356	39.3901	5.21811	0	1.20727	10.8707	42.3121	16.9638	97.0536	1	1	1	0	0	0	0	0
24.07.2015 03:34:36.768000	-0.015	-0.00856605	-0.0042457	126.677	-671.984	27.8367	4	4	4	4	565.465	356	39.505	5.21811	0	1.20511	10.85	42.411	16.977	97.3815	1	1	1	0	0	0	0	0
24.07.2015 03:34:36.868000	-0.015	-0.00856605	-0.0042457	126.68	-671.988	27.7246	4	4	4	4	403.79	356	39.6294	5.21811	0	1.20173	10.9033	42.3333	16.9753	97.0905	1	1	1	0	0	0	0	0
24.07.2015 03:34:36.968000	-0.015	-0.00856605	-0.0042457	126.68	-671.984	27.678	4	4	4	4	567.991	356	39.7458	5.21811	0	1.20359	10.9451	42.3789	17.0247	97.0763	1	1	1	0	0	0	0	0
24.07.2015 03:34:37.068000	-0.015	-0.00856605	-0.0042457	126.676	-671.984	27.6025	4	4	4	4	503.615	356	39.8651	5.21811	0	1.20738	10.9226	42.3364	17.0317	96.8867	1	1	1	0	0	0	0	0
24.07.2015 03:34:37.168000	-0.015	-0.00856605	-0.0042457	126.677	-671.984	27.5221	4	4	4	4	461.013	356	39.9895	5.21811	0	1.20447	10.9493	42.3705	17.0595	96.9106	1	1	1	0	0	0	0	0
24.07.2015 03:34:37.268000	-0.015	-0.00856605	-0.0042457	126.676	-671.984	27.4316	4	4	4	4	542.997	356	40.1074	5.21811	0	1.19574	10.959	42.3367	17.0363	96.8701	1	1	1	0	0	0	0	0
24.07.2015 03:34:37.368000	-0.015	-0.00856605	-0.0042457	126.677	-671.984	27.3973	4	4	4	4	506.786	356	40.2332	5.21811	0	1.20067	10.9458	42.4462	17.0382	97.2819	1	1	1	0	0	0	0	0
24.07.2015 03:34:37.468000	-0.015	-0.00856605	-0.0042457	126.676	-671.988	27.2314	4	4	4	4	568.813	356	40.3521	5.21811	0	1.21924	10.9639	42.3334	17.0295	96.8835	1	1	1	0	0	0	0	0
24.07.2015 03:34:37.568000	-0.015	-0.00856605	-0.0042457	126.68	-671.992	27.087	4	4	4	4	464.556	356	40.478	5.21811	0	1.22031	10.9681	42.333	17.043	96.8304	1	1	1	0	0	0	0	0
24.07.2015 03:34:37.668000	-0.015	-0.00856605	-0.0042457	126.676	-671.992	26.9873	4	4	4	4	472.332	356	40.5963	5.21811	0	1.22521	10.9762	42.2773	17.0365	96.6421	1	1	1	0	0	0	0	0
24.07.2015 03:34:37.768000	-0.015	-0.00856605	-0.0042457	126.68	-671.99	26.9119	4	4	4	4	528.709	356	40.7202	5.21811	0	1.2252	11.0449	42.4163	17.032	97.1915	1	1	1	0	0	0	0	0
24.07.2015 03:34:37.868000	-0.015	-0.00856605	-0.0042457	126.68	-671.992	26.8267	4	4	4	4	469.075	356	40.8416	5.21811	0	1.22516	11.0088	42.2962	17.0344	96.7225	1	1	1	0	0	0	0	0
24.07.2015 03:34:37.968000	-0.015	-0.00856605	-0.0042457	126.68	-671.992	26.709	4	4	4	4	552.801	356	40.9644	5.21811	0	1.2245	10.9767	42.3306	17.0384	96.8386	1	1	1	0	0	0	0	0
24.07.2015 03:34:38.068000	-0.015	-0.00856605	-0.0042457	126.68	-671.988	26.6688	4	4	4	4	377.453	356	41.0848	5.21811	0	1.21919	10.9979	42.2626	17.0394	96.5748	1	1	1	0	0	0	0	0
24.07.2015 03:34:38.168000	-0.015	-0.00856605	-0.0042457	126.677	-671.992	26.6522	4	4	4	4	539.45	356	41.2067	5.21811	0	1.21882	11.0942	42.3098	17.0356	96.7699	1	1	1	0	0	0	0	0
24.07.2015 03:34:38.268000	-0.015	-0.00856605	-0.0042457	126.68	-671.992	26.6314	4	4	4	4	450.793	356	41.329	5.21811	0	1.21306	11.0499	42.3682	17.0471	96.9496	1	1	1	0	0	0	0	0
24.07.2015 03:34:38.368000	-0.015	-0.00856605	-0.0042457	126.68	-671.99	26.6211	4	4	4	4	444.376	356	41.4459	5.21811	0	1.21306	11.0025	42.2991	17.067	96.6089	1	1	1	0	0	0	0	0
24.07.2015 03:34:38.468000	-0.015	-0.00856605	-0.0042457	126.68	-671.992	26.6108	4	4	4	4	551.359	356	41.5708	5.21811	0	1.19638	10.9869	42.3117	17.0631	96.672	1	1	1	0	0	0	0	0
24.07.2015 03:34:38.568000	-0.015	-0.00856605	-0.0042457	126.674	-671.992	26.6048	4	4	4	4	515.774	356	41.6867	5.21811	0	1.19603	10.9629	42.3377	17.0653	96.7629	1	1	1	0	0	0	0	0
24.07.2015 03:34:38.668000	-0.015	-0.00856605	-0.0042457	126.68	-671.992	26.6005	4	4	4	4	450.922	356	41.8115	5.21811	0	1.21216	10.9643	42.3662	17.0686	96.8596	1	1	1	0	0	0	0	0
24.07.2015 03:34:38.768000	-0.015	-0.00856605	-0.0042457	126.68	-671.99	26.5922	4	4	4	4	410.33	356	41.9319	5.21811	0	1.21337	10.9723	42.4428	17.0694	97.1499	1	1	1	0	0	0	0	0
24.07.2015 03:34:38.868000	-0.015	-0.00856605	-0.0042457	126.68	-671.992	26.5809	4	4	4	4	488.836	356	42.0538	5.21811	0	1.22404	10.9603	42.4219	17.0654	97.0849	1	1	1	0	0	0	0	0
24.07.2015 03:34:38.968000	-0.015	-0.00856605	-0.0042457	126.68	-671.992	26.5781	4	4	4	4	458.987	356	42.1791	4.26039	0	1.22523	10.9408	42.2778	17.1461	96.2244	1	1	1	0.28	0	0	0	0
24.07.2015 03:34:39.068000	-0.015	-0.00856605	-0.0042457	126.68	-671.992	26.5744	4	4	4	4	117.35	356	42.2423	2.02128	0.223591	1.15769	10.2425	42.5645	17.2272	97.0115	1	1	1	1	0	0	0	0
24.07.2015 03:34:39.168000	-0.015	-0.00856605	-0.0042457	126.68	-671.992	26.5719	4	4	4	4	127.165	356	42.301	2.7382	0.940507	0.931573	7.74246	42.8967	17.5082	97.2074	1	1	1	1	0	0	0	0
24.07.2015 03:34:39.268000	-0.015	-0.00856605	-0.0042457	126.68	-671.992	26.5685	4	4	4	4	310.207	356	42.3756	3.09707	1.29938	0.931573	6.69625	43.1062	17.7297	97.1618	1	1	1	1	0	0	0	0
24.07.2015 03:34:39.368000	-0.015	-0.00856605	-0.0042457	126.68	-671.992	26.5654	4	4	4	4	337.552	356	42.4517	3.21555	1.41786	0.931573	6.11176	43.2929	17.9	97.2244	1	1	1	1	0	0	0	0
24.07.2015 03:34:39.468000	-0.015	-0.00856605	-0.0042457	126.68	-671.992	26.5625	4	4	4	4	395.114	356	42.5303	3.11713	1.31944	0.765366	5.86073	43.4091	18.0148	97.2298	1	1	1	1	0	0	0	0
24.07.2015 03:34:39.568000	-0.015	-0.00856605	-0.0042457	126.68	-671.992	26.5592	4	4	4	4	410.274	356	42.6059	3.03712	1.23943	0.733708	5.7601	43.5497	18.1307	97.324	1	1	1	1	0	0	0	0
24.07.2015 03:34:39.668000	-0.015	-0.00856605	-0.0042457	126.68	-671.992	26.5565	4	4	4	4	406.576	356	42.676	2.82282	1.02513	0.733708	5.71055	43.6674	18.2471	97.3294	1	1	1	1	0	0	0	0
24.07.2015 03:34:39.768000	-0.015	-0.00856605	-0.0042457	126.68	-671.992	26.5585	4	4	4	4	372.608	356	42.7492	2.71288	0.915187	0.731009	5.68743	43.7991	18.3596	97.403	1	1	1	1	0	0	0	0
24.07.2015 03:34:39.868000	-0.015	-0.00856605	-0.0042457	126.68	-671.992	26.5592	4	4	4	4	339.6	356	42.8133	2.73069	0.933001	0.727282	5.71643	43.8929	18.4717	97.3322	1	1	1	1	0	0	0	0
24.07.2015 03:34:39.968000	-0.015	-0.00856605	-0.0042457	126.68	-671.992	26.5596	4	4	4	4	318.553	356	42.887	2.83969	1.042	0.727282	5.7828	43.9739	18.5552	97.3249	1	1	1	1	0	0	0	0
24.07.2015 03:34:40.068000	-0.015	-0.00856605	-0.0042457	126.68	-671.992	26.562	4	4	4	4	381.688	356	42.9561	2.83547	1.03778	0.727282	5.81056	44.0426	18.6197	97.3392	1	1	1	1	0	0	0	0
24.07.2015 03:34:40.168000	-0.015	-0.00856605	-0.0042457	126.68	-671.992	26.5658	4	4	4	4	350.937	356	43.0272	2.77132	0.973632	0.704154	5.78032	44.0873	18.6781	97.2878	1	1	1	1	0	0	0	0
24.07.2015 03:34:40.268000	-0.015	-0.00856605	-0.0042457	126.68	-671.992	26.5658	4	4	4	4	381.073	356	43.0984	2.79556	0.997869	0.700699	5.79758	44.1472	18.721	97.3516	1	1	1	1	0	0	0	0
24.07.2015 03:34:40.368000	-0.015	-0.00856605	-0.0042457	126.68	-671.992	26.5542	4	4	4	4	389.64	356	43.168	2.64834	0.850674	0.700699	5.74795	44.2036	18.7629	97.4314	1	1	1	1	0	0	0	0
24.07.2015 03:34:40.468000	-0.015	-0.00856605	-0.0042457	126.68	-671.992	26.5446	4	4	4	4	358.009	356	43.2411	2.60271	0.805031	0.699471	5.72526	44.2606	18.816	97.4245	1	1	1	1	0	0	0	0
24.07.2015 03:34:40.568000	-0.015	-0.00856605	-0.0042457	126.68	-671.992	26.5441	4	4	4	4	326.104	356	43.3048	2.5967	0.799013	0.696737	5.77193	44.3051	18.8757	97.364	1	1	1	1	0	0	0	0
24.07.2015 03:34:40.668000	-0.015	-0.00856605	-0.0042457	126.68	-671.992	26.5435	4	4	4	4	366.432	356	43.3759	2.60959	0.811897	0.696737	5.78905	44.3528	18.9086	97.4207	1	1	1	1	0	0	0	0
24.07.2015 03:34:40.768000	-0.015	-0.00856605	-0.0042457	126.68	-671.992	26.5462	4	4	4	4	384.162	356	43.4466	2.60462	0.806932	0.696737	5.70938	44.389	18.9469	97.4128	1	1	1	1	0	0	0	0
24.07.2015 03:34:40.868000	-0.015	-0.00856605	-0.0042457	126.68	-671.992	26.5479	4	4	4	4	327.302	356	43.5087	2.57772	0.780029	0.690137	5.68505	44.4153	18.989	97.352	1	1	1	1	0	0	0	0
24.07.2015 03:34:40.968000	-0.015	-0.00856605	-0.0042457	126.68	-671.995	26.5527	4	4	4	4	317.007	356	43.5878	2.59197	0.794282	0.687172	5.75124	44.4458	19.013	97.3768	1	1	1	1	0	0	0	0
24.07.2015 03:34:41.068000	-0.015	-0.00856605	-0.0042457	126.68	-671.992	26.5565	4	4	4	4	287.799	356	43.651	2.6441	0.846407	0.687172	5.79984	44.4573	19.0511	97.2754	1	1	1	1	0	0	0	0
24.07.2015 03:34:41.168000	-0.015	-0.00856605	-0.0042457	126.68	-671.992	26.5574	4	4	4	4	341.327	356	43.7221	2.73571	0.938022	0.689491	5.82643	44.478	19.0539	97.3436	1	1	1	1	0	0	0	0
24.07.2015 03:34:41.268000	-0.015	-0.00856605	-0.0042457	126.68	-671.992	26.5598	4	4	4	4	320.804	356	43.7972	2.81662	1.01893	0.702631	5.77171	44.4728	19.0547	97.3207	1	1	1	1	0	0	0	0
24.07.2015 03:34:41.368000	-0.015	-0.00856605	-0.0042457	126.68	-671.992	26.5596	4	4	4	4	302.313	356	43.8699	2.91468	1.11699	0.702631	5.77371	44.4498	19.0432	97.2768	1	1	1	1	0	0	0	0
24.07.2015 03:34:41.468000	-0.015	-0.00856605	-0.0042457	126.68	-671.996	26.5592	4	4	4	4	380.739	356	43.9479	3.00844	1.21075	0.702631	5.74807	44.4351	19.023	97.2978	1	1	1	1	0	0	0	0
24.07.2015 03:34:41.568000	-0.015	-0.00856605	-0.0042457	126.68	-671.992	26.5574	4	4	4	4	323.629	356	44.03	3.06302	1.26533	0.764787	5.73703	44.3941	19.0014	97.2233	1	1	1	1	0	0	0	0
24.07.2015 03:34:41.668000	-0.015	-0.00856605	-0.0042457	126.68	-671.992	26.5511	4	4	4	4	353.433	356	44.1056	3.11991	1.32222	0.770191	5.76841	44.3666	18.967	97.2501	1	1	1	1	0	0	0	0
24.07.2015 03:34:41.768000	-0.015	-0.00856605	-0.0042457	126.68	-671.992	26.5488	4	4	4	4	364.277	356	44.1927	3.16183	1.36414	0.770191	5.76353	44.3151	18.9433	97.1436	1	1	1	1	0	0	0	0
24.07.2015 03:34:41.868000	-0.015	-0.00856605	-0.0042457	126.68	-671.992	26.5538	4	4	4	4	326.6	356	44.2698	3.19484	1.39715	0.78958	5.77334	44.2901	18.914	97.1599	1	1	1	1	0	0	0	0
24.07.2015 03:34:41.968000	-0.015	-0.00856605	-0.0042457	126.68	-671.992	26.5578	4	4	4	4	356.706	356	44.3494	3.23481	1.43712	0.794733	5.77531	44.2565	18.8769	97.1735	1	1	1	1	0	0	0	0
24.07.2015 03:34:42.068000	-0.015	-0.00856605	-0.0042457	126.68	-671.992	26.5647	4	4	4	4	329.109	356	44.4384	3.26774	1.47005	0.794733	5.73068	44.2055	18.8518	97.0744	1	1	1	1	0	0	0	0
24.07.2015 03:34:42.168000	-0.015	-0.00856605	-0.0042457	126.68	-671.995	26.5661	4	4	4	4	332.511	356	44.516	3.31392	1.51623	0.814654	5.74521	44.1875	18.8092	97.1684	1	1	1	1	0	0	0	0
24.07.2015 03:34:42.268000	-0.015	-0.00856605	-0.0042457	126.68	-671.992	26.5679	4	4	4	4	309.067	356	44.5971	3.37724	1.57954	0.820945	5.7668	44.1321	18.7848	97.0499	1	1	1	1	0	0	0	0
24.07.2015 03:34:42.368000	-0.015	-0.00856605	-0.0042457	126.68	-671.997	26.594	4	4	4	4	329.562	356	44.6876	3.46429	1.6666	0.820945	5.76892	44.1014	18.7362	97.1183	1	1	1	1	0	0	0	0
24.07.2015 03:34:42.468000	-0.015	-0.00856605	-0.0042457	126.68	-671.996	26.6314	4	4	4	4	358.084	356	44.7747	3.53942	1.74173	0.846888	5.72923	44.0532	18.7054	97.0515	1	1	1	1	0	0	0	0
24.07.2015 03:34:42.568000	-0.015	-0.00856605	-0.0042457	126.68	-671.995	26.6421	4	4	4	4	356.148	356	44.8612	3.58654	1.78885	0.851829	5.69903	43.9964	18.6742	96.9538	1	1	1	1	0	0	0	0
24.07.2015 03:34:42.668000	-0.015	-0.00856605	-0.0042457	126.68	-671.992	26.6477	4	4	4	4	381.015	356	44.9522	3.61833	1.82064	0.856571	5.6806	43.9462	18.6363	96.9066	1	1	1	1	0	0	0	0
24.07.2015 03:34:42.768000	-0.015	-0.00856605	-0.0042457	126.68	-671.997	26.654	4	4	4	4	357.85	356	45.0428	3.61944	1.82175	0.904516	5.66942	43.906	18.6048	96.8732	1	1	1	1	0	0	0	0
24.07.2015 03:34:42.868000	-0.015	-0.00856605	-0.0042457	126.68	-671.992	26.6564	4	4	4	4	324.959	356	45.1363	3.62048	1.82279	0.904516	5.68839	43.8938	18.5774	96.9314	1	1	1	1	0	0	0	0
24.07.2015 03:34:42.968000	-0.015	-0.00856605	-0.0042457	126.68	-671.995	26.6602	4	4	4	4	317.171	356	45.2273	3.65318	1.85548	0.905695	5.75	43.8644	18.5497	96.9251	1	1	1	1	0	0	0	0
24.07.2015 03:34:43.068000	-0.015	-0.00856605	-0.0042457	126.68	-671.996	26.671	4	4	4	4	362.926	356	45.3173	3.70349	1.9058	0.907884	5.74048	43.834	18.5109	96.9571	1	1	1	1	0	0	0	0
24.07.2015 03:34:43.168000	-0.015	-0.00856605	-0.0042457	126.68	-671.992	26.6989	4	4	4	4	307.019	356	45.4114	3.74384	1.94615	0.907884	5.70725	43.7969	18.5004	96.8552	1	1	1	1	0	0	0	0
24.07.2015 03:34:43.268000	-0.015	-0.00856605	-0.0042457	126.68	-671.992	26.7242	4	4	4	4	339.537	356	45.5054	3.80942	2.01173	0.918997	5.73693	43.7768	18.455	96.9519	1	1	1	1	0	0	0	0
24.07.2015 03:34:43.368000	-0.015	-0.00856605	-0.0042457	126.68	-671.995	26.7705	4	4	4	4	339.785	356	45.6019	3.87089	2.0732	0.924722	5.698	43.7512	18.4114	97.0211	1	1	1	1	0	0	0	0
24.07.2015 03:34:43.468000	-0.015	-0.00856605	-0.0042457	126.68	-671.996	26.7947	4	4	4	4	334.258	356	45.6984	3.92369	2.12599	0.930302	5.69417	43.6989	18.3942	96.8865	1	1	1	1	0	0	0	0
24.07.2015 03:34:43.568000	-0.015	-0.00856605	-0.0042457	126.68	-671.992	26.8142	4	4	4	4	318.544	356	45.7944	3.98548	2.18778	0.975453	5.68146	43.6914	18.3612	96.9844	1	1	1	1	0	0	0	0
24.07.2015 03:34:43.668000	-0.015	-0.00856605	-0.0042457	126.68	-671.992	26.8164	4	4	4	4	329.529	356	45.8924	4.06277	2.26508	0.975453	5.70796	43.5679	18.3118	96.7005	1	1	1	1	0	0	0	0
24.07.2015 03:34:43.768000	-0.015	-0.00856605	-0.0042457	126.68	-671.992	26.8226	4	4	4	4	298.439	356	45.9928	4.1488	2.35111	0.977693	5.7123	43.5622	18.2773	96.8108	1	1	1	1	0	0	0	0
24.07.2015 03:34:43.868000	-0.015	-0.00856605	-0.0042457	126.68	-671.996	26.8278	4	4	4	4	313.61	356	46.0913	4.25826	2.46057	0.979383	5.73192	43.4477	18.2203	96.5906	1	1	1	1	0	0	0	0
24.07.2015 03:34:43.968000	-0.015	-0.00856605	-0.0042457	126.68	-671.992	26.8273	4	4	4	4	368.493	356	46.1968	4.36854	2.57085	0.982875	5.73661	43.4166	18.1627	96.6921	1	1	1	1	0	0	0	0
24.07.2015 03:34:44.068000	-0.015	-0.00856605	-0.0042457	126.68	-671.992	26.8142	4	4	4	4	352.682	356	46.3027	4.43634	2.63865	1.01113	5.64892	43.3514	18.1054	96.6619	1	1	1	1	0	0	0	0
24.07.2015 03:34:44.168000	-0.015	-0.00856605	-0.0042457	126.68	-671.995	26.7965	4	4	4	4	315.69	356	46.4087	4.49054	2.69285	1.01113	5.69	43.3377	18.0641	96.7676	1	1	1	1	0	0	0	0
24.07.2015 03:34:44.268000	-0.015	-0.00856605	-0.0042457	126.68	-671.992	26.7898	4	4	4	4	351.188	356	46.5171	4.55373	2.75604	1.06808	5.69997	43.1945	18.0132	96.414	1	1	1	1	0	0	0	0
