Repository: Bekyilma/Weld-break-prediction

====================================
              WELD BREAK PREDICTION CHALLENGE
            ====================================

**Author**
- [Bereket Abera Yilma](bereketabera.yilma@studenti.unitn.it)

* * *

## Running the  experiments

Run the `Run.sh` runner script from a terminal, like this:
```
$ bash Run.sh
```
 This script calls the `preprocess.py` script to preprocess datasets from OK and WB folders,
 the  preprocessing results will be dumped into the directory as pickle files
 then it calls the `Classyfy.py` which loads the preprocessed data and performs the classification task
 and displays results

* * *

# Weld-break-prediction

File: WB/LB0303715S.txt (part 1 of 2)
Time	[76:0]	[76:1]	[76:2]	[76:4]	[76:8]	[76:70]	[76:71]	[78:0]	[78:1]	[78:2]	[79:2]	[79:3]	[79:4]	[79:8]	[79:9]	[79:10]	[79:11]	[79:12]	[79:13]	[79:14]	[79.0]	[79.1]	[79.2]	[79.3]	[79.4]	[79.5]	[79.6]	[79.8]
time	Hoogteverstelling - Referentie positie (mm)	Hoogteverstelling - AZ gemeten positie (mm)	Hoogteverstelling - BZ gemeten positie (mm)	Transfert Ingang - Gemeten positie (mm)	Transfert Uitgang - Gemeten positie (mm)	Aardgas - actueel debiet	Stappenschakelaar - gemeten pos	Laspos Ing - positie discreet	Laspos Uitg - positie discreet	Schaafverstelling - positie discreet	Stuikraam - Totale Stroommeting RMS-waarde (A)	Stuikraam - Stroomreferentie (A)	Stuikraam - Positie AZ (mm, pulsgever)	Stuikraam - Referentie Servo-ventiel (%)	Stuikraam - Trim door I-regelaar (%)	Stuikraam - Gemeten snelheid (mm/s, pulsgever)	Secundaire lasspanning	Stuikraam - Druk stuikcilinder voorkamer (=laszijde)  (bar)	Stuikraam - Druk stuikcilinder terugloopkamer  (bar)	Stuikraam - Netto voorwaartse kracht op stuikraam (kN)	Stuikraam - P1	Stuikraam - P2	Stuikraam - P3	Stuikraam - P4	Stuikraam - P5	Stuikraam - P6	Stuikraam - P7	Stuikraam - Openen stuikventielen	

Lasparameter.Ingang - Coil ID	0303715S
Lasparameter.Ingang - Dikte (um)	3700
Lasparameter.Ingang - Breedte (mm)	1164
Lasparameter.Ingang - Materiaal	0002
Lasparameter.Uitgang - Coil ID	0303724S
Lasparameter.Uitgang - Dikte (um)	3520
Lasparameter.Uitgang - Breedte (mm)	1032
Lasparameter.Uitgang - Materiaal	0002
Lasparameter.P2 (mm)	32.0
Lasparameter.P3 (mm)	42.0
Lasparameter.P4 (mm)	50.0
Lasparameter.P5 (mm)	55.4
Lasparameter.P6 (mm)	60.6
Lasparameter.P7 (mm)	66.0
Lasparameter.Vonksnelheid (mm/s)	1.20
Lasparameter.Lassnelheid (mm/s)	0.48
Lasparameter.Stroom Referentie (A)	0223
Lasparameter.Stroomtoename (µA/s2)	74.5
Lasparameter.Stuikstroomtijd (per)	0008
Lasparameter.Afkoeltijd Stuik (per)	0150
Lasparameter.Stuikdruk (bar)	0099
Lasparameter.Stuiksnelheid (%)	90.0

03.08.2015 15:34:19.071000	-0.09	-0.0812878	-0.0850912	0	0	-0.0103082	6	3	3	3	0.366556	223	0	0	0	0	0.225405	3.39286	129.872	-484.263	1	0	0	0	0	0	0	0
03.08.2015 15:34:19.171000	-0.09	-0.0812878	-0.0850912	0.00390625	0	-0.00922309	6	3	3	3	0.360689	223	0	0	0	0	0.22696	5.91577	129.94	-474.864	1	0	0	0	0	0	0	0
03.08.2015 15:34:19.271000	-0.09	-0.0812878	-0.0850912	0.0078125	0	-0.00759549	6	3	3	3	0.370117	223	0	0	0	0	0.231554	4.81301	129.91	-478.971	1	0	0	0	0	0	0	0
03.08.2015 15:34:19.371000	-0.09	-0.0812878	-0.0850912	0.00390625	0	-0.00759549	6	3	3	3	0.387833	223	0	0	0	0	0.235243	5.22367	129.914	-477.414	1	0	0	0	0	0	0	0
03.08.2015 15:34:19.471000	-0.09	-0.0812878	-0.0850912	0.00260417	0.0104167	-0.00470197	6	3	3	3	0.359861	223	0	0	0	0	0.237486	6.81796	129.973	-471.537	1	0	0	0	0	0	0	0
03.08.2015 15:34:19.571000	-0.09	-0.0812878	-0.0850912	0.0078125	-0.0351563	-0.00542535	6	3	3	3	0.369862	223	0	0	0	0	0.240379	3.49602	129.87	-483.86	1	0	0	0	0	0	0	0
03.08.2015 15:34:19.671000	-0.09	-0.0812878	-0.0850912	-0.00260417	0.00260417	-0.00651042	6	3	3	3	0.354065	223	0	0	0	0	0.241102	2.5956	129.777	-486.951	1	0	0	0	0	0	0	0
03.08.2015 15:34:19.771000	-0.09	-0.0812878	-0.0850912	-0.0078125	0.0351563	-0.00488281	6	3	3	3	0.380814	223	0	0	0	0	0.241898	2.74111	129.77	-486.368	1	0	0	0	0	0	0	0
03.08.2015 15:34:19.871000	-0.09	-0.0812878	-0.0850912	0.0859375	-0.0208333	-0.00506366	6	3	3	3	0.391622	223	0	0	0	0	0.24009	3.83587	129.795	-482.271	1	0	0	0	0	0	0	0
03.08.2015 15:34:19.971000	-0.09	-0.0812878	-0.0850912	0.34375	0.0078125	-0.00651042	6	3	3	3	0.375604	223	0	0	0	0	0.240885	4.31269	129.809	-480.502	1	0	0	0	0	0	0	0
03.08.2015 15:34:20.071000	-0.09	-0.0812878	-0.0850912	2.14323	-0.0182292	-0.0072338	6	3	3	3	0.37615	223	0	0	0	0	0.238137	3.87024	129.789	-482.119	1	0	0	0	0	0	0	0
03.08.2015 15:34:20.171000	-0.09	-0.0812878	-0.0850912	12.4844	-0.00390625	-0.00759549	6	3	3	3	0.385225	223	0	0	0	0	0.238643	6.22205	129.858	-473.377	1	0	0	0	0	0	0	0
03.08.2015 15:34:20.271000	-0.09	-0.0812878	-0.0850912	38.7813	-0.0078125	-0.0072338	6	3	3	3	0.400931	223	0	0	0	0	0.238715	5.60717	129.841	-475.667	1	0	0	0	0	0	0	0
03.08.2015 15:34:20.371000	-0.09	-0.0812878	-0.0850912	59.6094	-0.0117188	-0.00922309	6	3	3	3	0.379988	223	0	0	0	0	0.239077	5.06864	129.822	-477.657	1	0	0	0	0	0	0	0
03.08.2015 15:34:20.471000	-0.09	-0.0812878	-0.0850912	85.3333	-0.0182292	-0.00904225	6	3	3	3	0.364827	223	0	0	0	0	0.240705	5.61248	129.833	-475.616	1	0	0	0	0	0	0	0
03.08.2015 15:34:20.571000	-0.09	-0.0812878	-0.0850912	122.965	-0.015625	-0.00922309	6	3	3	3	0.365843	223	0	0	0	0	0.240451	5.32847	129.816	-476.637	1	0	0	0	0	0	0	0
03.08.2015 15:34:20.671000	-0.09	-0.0812878	-0.0850912	166.586	0.015625	-0.00976563	6	3	3	3	0.383764	223	0	0	0	0	0.242911	3.16074	129.74	-484.648	1	0	0	0	0	0	0	0
03.08.2015 15:34:20.771000	-0.09	-0.0812878	-0.0850912	206.688	0.0390625	-0.00976563	6	3	3	3	0.378638	223	0	0	0	0	0.243417	2.96414	129.721	-485.325	1	0	0	0	0	0	0	0
03.08.2015 15:34:20.871000	-0.09	-0.0812878	-0.0850912	248.794	-0.158854	-0.00795718	6	3	3	3	0.375919	223	0	0	0	0	0.245732	4.82943	129.765	-478.352	1	0	0	0	0	0	0	0
03.08.2015 15:34:20.971000	-0.09	-0.0812878	-0.0850912	307.859	-1.07422	-0.00705295	6	3	3	3	0.379758	223	0	0	0	0	0.244213	4.94333	129.772	-477.943	1	0	0	0	0	0	0	0
03.08.2015 15:34:21.071000	-0.09	-0.0812878	-0.0850912	349.76	-4.21094	-0.00542535	6	3	3	3	0.369155	223	0	0	0	0	0.247685	4.52754	129.747	-479.441	1	0	0	0	0	0	0	0
03.08.2015 15:34:21.171000	-0.09	-0.0812878	-0.0850912	391.836	-16.5195	-0.00434028	6	3	3	3	0.359049	223	0	0	0	0	0.249421	5.05747	129.749	-477.421	1	0	0	0	0	0	0	0
03.08.2015 15:34:21.271000	-0.09	-0.0812878	-0.0850912	436.982	-40.1849	-0.00542535	6	3	3	3	0.388703	223	0	0	0	0	0.252025	5.07431	129.747	-477.346	1	0	0	0	0	0	0	0
03.08.2015 15:34:21.371000	-0.09	-0.0812878	-0.0850912	476.09	-70.2148	-0.00488281	6	3	3	3	0.377986	223	0	0	0	0	0.253545	4.40419	129.723	-479.821	1	0	0	0	0	0	0	0
03.08.2015 15:34:21.471000	-0.09	-0.0812878	-0.0850912	495.557	-98.4557	-0.00759549	6	3	3	3	0.374375	223	0	0	0	0	0.255859	4.58412	129.718	-479.114	1	0	0	0	0	0	0	0
03.08.2015 15:34:21.571000	-0.09	-0.0812878	-0.0850912	510.105	-130.551	-0.00759549	6	3	3	3	0.385154	223	0	0	0	0	0.25774	5.11063	129.721	-477.109	1	0	0	0	0	0	0	0
03.08.2015 15:34:21.671000	-0.09	-0.0812878	-0.0850912	529.565	-177.513	-0.00759549	6	3	3	3	0.373295	223	0	0	0	0	0.258464	5.15372	129.715	-476.921	1	0	0	0	0	0	0	0
03.08.2015 15:34:21.771000	-0.09	-0.0812878	-0.0850912	547.445	-223.09	-0.00705295	6	3	3	3	0.370954	223	0	0	0	0	0.260829	4.65828	129.699	-478.754	1	0	0	0	0	0	0	0
03.08.2015 15:34:21.871000	-0.09	-0.0812878	-0.0850912	562.768	-264.031	-0.00506366	6	3	3	3	0.387102	223	0	0	0	0	0.260634	4.73763	129.689	-478.414	1	0	0	0	0	0	0	0
03.08.2015 15:34:21.971000	-0.09	-0.0812878	-0.0850912	578.34	-305.109	-0.00651042	6	3	3	3	0.359443	223	0	0	0	0	0.263238	4.77566	129.68	-478.234	1	0	0	0	0	0	0	0
03.08.2015 15:34:22.071000	-0.09	-0.0812878	-0.0850912	597.091	-356.917	-0.00651042	6	3	3	3	0.35459	223	0	0	0	0	0.262514	4.69741	129.675	-478.513	1	0	0	0	0	0	0	0
03.08.2015 15:34:22.171000	-0.09	-0.0812878	-0.0850912	613.57	-403.445	-0.00542535	6	3	3	3	0.343867	223	0	0	0	0	0.264829	4.80056	129.669	-478.096	1	0	0	0	0	0	0	0
03.08.2015 15:34:22.271000	-0.09	-0.0812878	-0.0850912	628.086	-444.289	-0.00542535	6	3	3	3	0.370914	223	0	0	0	0	0.264902	4.81594	129.661	-478.008	1	0	0	0	0	0	0	0
03.08.2015 15:34:22.371000	-0.09	-0.0812878	-0.0850912	641.988	-485.27	-0.00542535	6	3	3	3	0.362936	223	0	0	0	0	0.266493	4.76742	129.653	-478.163	1	0	0	0	0	0	0	0
03.08.2015 15:34:22.471000	-0.09	-0.0812878	-0.0850912	660.188	-542.461	-0.00542535	6	3	3	3	0.376778	223	0	0	0	0	0.266638	4.45637	129.642	-479.31	1	0	0	0	0	0	0	0
03.08.2015 15:34:22.571000	-0.09	-0.0812878	-0.0850912	672.168	-577.672	-0.00542535	6	3	3	3	0.395603	223	0	0	0	0	0.267867	4.3072	129.629	-479.832	1	0	0	0	0	0	0	0
03.08.2015 15:34:22.671000	-0.09	-0.0812878	-0.0850912	683.453	-604.966	-0.00542535	6	3	3	3	0.381305	223	0	0	0	0	0.26794	4.31538	129.619	-479.782	1	0	0	0	0	0	0	0
03.08.2015 15:34:22.771000	-0.09	-0.0812878	-0.0850912	694.684	-629.746	-0.00596788	6	3	3	3	0.389872	223	0	0	0	0	0.268084	4.31867	129.611	-479.718	1	0	0	0	0	0	0	0
03.08.2015 15:34:22.871000	-0.09	-0.0812878	-0.0850912	702.711	-648.224	-0.00542535	6	3	3	3	0.376921	223	0	0	0	0	0.26888	4.20185	129.6	-480.125	1	0	0	0	0	0	0	0
03.08.2015 15:34:22.971000	-0.09	-0.0812878	-0.0850912	705.848	-658.723	-0.00488281	6	3	3	3	0.377219	223	0	0	0	0	0.268808	4.27418	129.593	-479.821	1	0	0	0	0	0	0	0
03.08.2015 15:34:23.071000	-0.09	-0.0812878	-0.0850912	706.693	-664.25	-0.00578704	6	3	3	3	0.37638	223	0	0	0	0	0.26969	4.3332	129.587	-479.564	1	0	0	0	0	0	0	0
03.08.2015 15:34:23.171000	-0.09	-0.0812878	-0.0850912	707.078	-666.633	-0.00705295	6	3	3	3	0.374145	223	0	0	0	0	0.269321	4.42824	129.581	-479.187	1	0	0	0	0	0	0	0
03.08.2015 15:34:23.271000	-0.09	-0.0812878	-0.0850912	707.081	-667.508	-0.00614873	6	3	3	3	0.389071	223	0	0	0	0	0.271058	4.49709	129.577	-478.906	1	0	0	0	0	0	0	0
03.08.2015 15:34:23.371000	-0.09	-0.0812878	-0.0850912	707.086	-667.945	-0.00434028	6	3	3	3	0.36933	223	0	0	0	0	0.269821	5.08591	129.586	-476.686	1	0	0	0	0	0	0	0
03.08.2015 15:34:23.471000	-0.09	-0.0812878	-0.0850912	707.081	-667.958	-0.00434028	6	3	3	3	0.389862	223	0	0	0	0	0.271043	5.21488	129.581	-476.171	1	0	0	0	0	0	0	0
03.08.2015 15:34:23.571000	-0.09	-0.0812878	-0.0850912	707.086	-667.961	-0.00379774	6	3	3	3	0.378587	223	0	0	0	0	0.270703	5.04416	129.571	-476.787	1	0	0	0	0	0	0	0
03.08.2015 15:34:23.671000	-0.09	-0.0812878	-0.0850912	707.086	-667.961	-0.0036169	6	3	3	3	0.384215	223	0	0	0	0	0.271766	4.19391	129.539	-479.92	1	0	0	0	0	0	0	0
03.08.2015 15:34:23.771000	-0.09	-0.0812878	-0.0850912	707.086	-667.969	-0.00379774	6	3	3	3	0.354504	223	0	0	0	0	0.268605	3.90509	129.518	-480.947	1	0	0	0	0	0	0	0
03.08.2015 15:34:23.871000	-0.09	-0.0812878	-0.0850912	707.094	-667.969	-0.00542535	6	3	3	3	0.368706	223	0	0	0	0	0.262305	4.27619	129.517	-479.522	1	0	0	0	0	0	0	0
03.08.2015 15:34:23.971000	-0.09	-0.0812878	-0.0850912	707.094	-667.969	-0.00868056	6	3	3	3	0.365141	223	0	0	0	0	0.257784	4.44935	129.512	-478.838	1	0	0	0	0	0	0	0
03.08.2015 15:34:24.071000	-0.09	-0.0812878	-0.0850912	707.094	-667.969	-0.0072338	6	3	3	3	0.366767	223	0	0	0	0	0.253125	4.39137	129.507	-479.043	1	0	0	0	0	0	0	0
03.08.2015 15:34:24.171000	-0.09	-0.0812878	-0.0850912	707.094	-667.969	-0.00759549	6	3	3	3	0.366405	223	0	0	0	0	0.247996	4.40925	129.499	-478.945	1	0	0	0	0	0	0	0
03.08.2015 15:34:24.271000	-0.09	-0.0812878	-0.0850912	707.094	-667.969	-0.0072338	6	3	3	3	0.395525	223	0	0	0	0	0.242658	4.72152	129.497	-477.742	1	0	0	0	0	0	0	0
03.08.2015 15:34:24.371000	-0.09	-0.0812878	-0.0850912	707.094	-667.969	-0.00759549	6	3	3	3	0.366461	223	0	0	0	0	0.241211	4.48909	129.489	-478.601	1	0	0	0	0	0	0	0
03.08.2015 15:34:24.471000	-0.09	-0.0812878	-0.0850912	707.094	-667.969	-0.00687211	6	3	3	3	0.376422	223	0	0	0	0	0.235937	4.31861	129.475	-479.199	1	0	0	0	0	0	0	0
03.08.2015 15:34:24.571000	-0.09	-0.0812878	-0.0850912	707.094	-667.969	-0.00651042	6	3	3	3	0.375066	223	0	0	0	0	0.233304	4.48469	129.471	-478.548	1	0	0	0	0	0	0	0
03.08.2015 15:34:24.671000	-0.09	-0.0812878	-0.0850912	707.094	-667.971	-0.00759549	6	3	3	3	0.388027	223	0	0	0	0	0.229536	4.5909	129.465	-478.119	1	0	0	0	0	0	0	0
03.08.2015 15:34:24.771000	-0.09	-0.0812878	-0.0850912	707.094	-667.973	-0.00759549	6	3	3	3	0.38693	223	0	0	0	0	0.22853	4.57961	129.46	-478.14	1	0	0	0	0	0	0	0
03.08.2015 15:34:24.871000	-0.09	-0.0812878	-0.0850912	707.094	-667.974	-0.00759549	6	3	3	3	0.371584	223	0	0	0	0	0.22521	4.48415	129.451	-478.474	1	0	0	0	0	0	0	0
03.08.2015 15:34:24.971000	-0.09	-0.0812878	-0.0850912	707.094	-667.977	-0.00759549	6	3	3	3	0.359757	223	0	0	0	0	0.222309	4.4894	129.446	-478.433	1	0	0	0	0	0	0	0
03.08.2015 15:34:25.071000	-0.09	-0.0812878	-0.0850912	707.094	-667.977	-0.00687211	6	3	3	3	0.358344	223	0	0	0	0	0.221369	4.49348	129.436	-478.381	1	0	0	0	0	0	0	0
03.08.2015 15:34:25.171000	-0.09	-0.0812878	-0.0850912	707.094	-667.977	-0.00705295	6	3	3	3	0.3698	223	0	0	0	0	0.218547	4.48036	129.428	-478.4	1	0	0	0	0	0	0	0
03.08.2015 15:34:25.271000	-0.09	-0.0812878	-0.0850912	707.096	-667.977	-0.0072338	6	3	3	3	0.35706	223	0	0	0	0	0.217896	4.4825	129.419	-478.358	1	0	0	0	0	0	0	0
03.08.2015 15:34:25.371000	-0.09	-0.0812878	-0.0850912	707.094	-667.98	-0.00922309	6	3	3	3	0.349597	223	0	0	0	0	0.214316	4.50526	129.413	-478.246	1	0	0	0	0	0	0	0
03.08.2015 15:34:25.471000	-0.09	-0.0812878	-0.0850912	707.099	-667.979	-0.00976563	6	3	3	3	0.364067	223	0	0	0	0	0.216146	4.44624	129.403	-478.435	1	0	0	0	0	0	0	0
03.08.2015 15:34:25.571000	-0.09	-0.0812878	-0.0850912	707.102	-667.98	-0.00868056	6	3	3	3	0.380262	223	0	0	0	0	0.211733	4.62166	129.396	-477.736	1	0	0	0	0	0	0	0
03.08.2015 15:34:25.671000	-0.09	-0.0812878	-0.0850912	707.102	-667.982	-0.00940394	6	3	3	3	0.370077	223	0	0	0	0	0.212406	4.55275	129.384	-477.953	1	0	0	0	0	0	0	0
03.08.2015 15:34:25.771000	-0.09	-0.0812878	-0.0850912	707.098	-667.984	-0.00651042	6	3	3	3	0.358952	223	0	0	0	0	0.209729	4.57607	129.37	-477.811	1	0	0	0	0	0	0	0
03.08.2015 15:34:25.871000	-0.09	-0.0812878	-0.0850912	707.102	-667.984	-0.00759549	6	3	3	3	0.364181	223	0	0	0	0	0.210091	4.06207	129.324	-479.603	1	0	0	0	0	0	0	0
03.08.2015 15:34:25.971000	-0.09	-0.0812878	-0.0850912	707.109	-667.984	-0.00488281	6	3	3	3	0.387903	223	0	0	0	0	0.207993	4.20197	129.292	-478.945	1	0	0	0	0	0	0	0
03.08.2015 15:34:26.071000	-0.09	-0.0812878	-0.0850912	707.109	-667.984	-0.00470197	6	3	3	3	0.380285	223	0	0	0	0	0.20604	4.6324	125.268	-461.89	1	0	0	0	0	0	0	0
03.08.2015 15:34:26.171000	-0.09	-0.0812878	-0.0850912	707.109	-667.984	-0.0016276	6	3	3	3	0.385369	223	0	0	0	0	0.206785	4.53121	124.81	-460.525	1	0	0	0	0	0	0	0
03.08.2015 15:34:26.271000	-0.09	-0.0812878	-0.0850912	707.115	-667.984	-0.00180845	6	3	3	3	0.384301	223	0	0	0	0	0.205093	6.00281	130.189	-475.483	1	0	0	0	0	0	0	0
03.08.2015 15:34:26.371000	-0.09	-0.0812878	-0.0850912	707.125	-667.98	-0.0016276	6	3	3	3	0.309271	223	0	0	0	0	0.20531	4.97641	129.837	-478.066	1	0	0	0	0	0	0	0
03.08.2015 15:34:26.471000	-0.09	-0.0812878	-0.0850912	707.125	-667.984	-0.00217014	6	3	3	3	0.309155	223	0	0	0	0	0.202387	4.56532	129.319	-477.656	1	0	0	0	0	0	0	0
03.08.2015 15:34:26.571000	-0.09	-0.0812878	-0.0850912	707.125	-667.984	-0.00434028	6	3	3	3	0.271507	223	0	0	0	0	0.20515	5.1738	129.033	-474.234	1	0	0	0	0	0	0	0
03.08.2015 15:34:26.671000	-0.09	-0.0812878	-0.0850912	707.125	-667.984	-0.0036169	6	3	3	3	0.273304	223	0	0	0	0	0.201454	4.9913	128.914	-474.474	1	0	0	0	0	0	0	0
03.08.2015 15:34:26.771000	-0.09	-0.0812878	-0.0850912	707.125	-667.984	-0.00325521	6	3	3	3	0.298692	223	0	0	0	0	0.20332	4.88498	128.822	-474.529	1	0	0	0	0	0	0	0
03.08.2015 15:34:26.871000	-0.09	-0.0812878	-0.0850912	707.125	-667.984	-0.00325521	6	3	3	3	0.293884	223	0	0	0	0	0.201056	5.04343	128.75	-473.646	1	0	0	0	0	0	0	0
03.08.2015 15:34:26.971000	-0.09	-0.0812878	-0.0850912	707.125	-667.984	-0.00434028	6	3	3	3	0.27732	223	0	0	0	0	0.202713	5.09781	128.63	-472.979	1	0	0	0	0	0	0	0
03.08.2015 15:34:27.071000	-0.09	-0.0812878	-0.0850912	707.125	-667.984	-0.00397859	6	3	3	3	0.311139	223	0	0	0	0	0.199776	4.92355	128.329	-472.495	1	0	0	0	0	0	0	0
03.08.2015 15:34:27.171000	-0.09	-0.0812878	-0.0850912	707.125	-667.984	-0.00434028	6	3	3	3	0.260357	223	0	0	0	0	0.200029	4.80325	128.407	-473.255	1	0	0	0	0	0	0	0
03.08.2015 15:34:27.271000	-0.09	-0.0812878	-0.0850912	707.125	-667.984	-0.00434028	6	3	3	3	0.271048	223	0	0	0	0	0.200499	4.42433	128.431	-474.798	1	0	0	0	0	0	0	0
03.08.2015 15:34:27.371000	-0.09	-0.0812878	-0.0850912	707.125	-667.984	-0.00488281	6	3	3	3	0.277647	223	0	0	0	0	0.199674	9.20707	119.954	-424.03	1	0	0	0	0	0	0	0
03.08.2015 15:34:27.471000	-0.09	-0.0812878	-0.0850912	707.047	-667.984	-0.00470197	6	3	3	3	0.308316	223	0.269104	0	0	5.03723	0.200854	93.0742	98.5264	-20.8754	1	0	0	0	0	0	0	0
03.08.2015 15:34:27.571000	-0.09	-0.0812878	-0.0850912	704.402	-667.98	-0.00542535	6	3	3	3	0.29021	223	2.80942	0	0	34.4399	0.197454	110.847	82.9041	106.986	1	0	0	0	0	0	0	0
03.08.2015 15:34:27.671000	-0.09	-0.0812878	-0.0850912	689.977	-667.977	-0.00687211	6	3	3	3	0.306904	223	6.30478	0	0	35.2878	0.200984	109.737	83.3614	100.987	1	0	0	0	0	0	0	0
03.08.2015 15:34:27.771000	-0.09	-0.0812878	-0.0850912	674.566	-667.98	-0.00596788	6	3	3	3	0.32246	223	9.84989	0	0	35.9364	0.197164	112.236	85.8964	100.849	1	0	0	0	0	0	0	0
03.08.2015 15:34:27.871000	-0.09	-0.0812878	-0.0850912	655.456	-667.984	-0.00687211	6	3	3	3	0.299344	223	13.4199	0	0	36.0483	0.199349	116.217	89.9886	100.421	1	0	0	0	0	0	0	0
03.08.2015 15:34:27.971000	-0.09	-0.0812878	-0.0850912	624.918	-667.984	-0.00596788	6	3	3	3	0.300818	223	16.9769	0	0	35.3725	0.196933	119.179	93.2439	99.3013	1	0	0	0	0	0	0	0
03.08.2015 15:34:28.071000	-0.09	-0.0812878	-0.0850912	590.268	-667.984	-0.00759549	6	3	3	3	0.285046	223	20.4912	0	0	35.2233	0.199769	120.156	94.2994	98.9982	1	0	0	0	0	0	0	0
03.08.2015 15:34:28.171000	-0.09	-0.0812878	-0.0850912	557.816	-667.984	-0.00759549	6	3	3	3	0.287793	223	23.9811	0	0	34.7815	0.196463	120.006	94.3182	98.3544	1	0	0	0	0	0	0	0
03.08.2015 15:34:28.271000	-0.09	-0.0812878	-0.0850912	520.268	-667.984	-0.0072338	6	3	3	3	0.293881	223	27.4565	0	0	34.9153	0.197635	119.771	94.3194	97.4476	1	0	0	0	0	0	0	0
03.08.2015 15:34:28.371000	-0.09	-0.0812878	-0.0850912	464.531	-667.984	-0.00813802	6	3	3	3	0.297069	223	30.9449	6	0	35.0453	0.197541	119.978	94.2265	98.5984	1	0.19	0	0	0	0	0	0
03.08.2015 15:34:28.471000	-0.09	-0.0812878	-0.0850912	425.859	-667.987	-0.00542535	6	3	3	3	0.265803	223	35.2804	50	0	48.9093	0.19749	109.194	84.652	93.9664	1	1	0	0	0	0	0	0
03.08.2015 15:34:28.571000	-0.09	-0.0812878	-0.0850912	389.777	-667.988	-0.00542535	6	3	3	3	0.267183	223	38.4689	49.81	0	19.9551	0.197446	93.0305	71.4929	82.4631	1	1	0	0	0	0	0	0
03.08.2015 15:34:28.671000	-0.09	-0.0812878	-0.0850912	351.747	-668.003	-0.00434028	6	3	3	3	0.250726	223	39.7771	43.0501	0	12.0258	0.195587	65.4723	41.039	93.5502	1	1	0	0	0	0	0	0
03.08.2015 15:34:28.771000	-0.09	-0.0812878	-0.0850912	311.273	-668.016	-0.00434028	6	3	3	3	0.286481	223	40.7282	33.0502	0	8.79986	0.199009	53.4837	28.7735	94.6105	1	1	0	0	0	0	0	0
03.08.2015 15:34:28.871000	-0.09	-0.0812878	-0.0850912	281.396	-668.013	-0.00578704	6	3	3	3	0.279617	223	41.4146	23.0502	0	6.52709	0.195153	47.947	23.5792	93.2992	1	1	0	0	0	0	0	0
03.08.2015 15:34:28.971000	-0.09	-0.0812878	-0.0850912	254.645	-668.008	-0.00488281	6	3	3	3	0.263579	223	41.8473	13.0502	0	4.71001	0.197967	44.7505	20.0652	94.5149	1	1	0	0	0	0	0	0
03.08.2015 15:34:29.071000	-0.09	-0.0812878	-0.0850912	231.857	-668.01	-0.00687211	6	3	3	3	45.8388	223	42.0597	5.49676	0	3.1357	0.240365	43.373	18.5871	94.9003	1	1	1	0	0	0	0	0
03.08.2015 15:34:29.171000	-0.09	-0.0812878	-0.0850912	213.992	-668.016	-0.00976563	6	3	3	3	80.8898	223	42.1791	5.34802	0	2.05567	5.70949	43.4174	18.1674	96.6773	1	1	1	0	0	0	0	0
03.08.2015 15:34:29.271000	-0.09	-0.0812878	-0.0850912	195.326	-668.016	-0.0108507	6	3	3	3	81.0512	223	42.2965	5.34802	0	1.70642	10.2234	43.1913	17.8899	96.8741	1	1	1	0	0	0	0	0
03.08.2015 15:34:29.371000	-0.09	-0.0812878	-0.0850912	178.504	-668.016	-0.0108507	6	3	3	3	81.6437	223	42.4214	5.34802	0	1.24345	11.5029	42.9887	17.6434	97.0422	1	1	1	0	0	0	0	0
03.08.2015 15:34:29.471000	-0.09	-0.0812878	-0.0850912	155.302	-668.016	-0.0112124	6	3	3	3	79.7034	223	42.5358	5.34802	0	1.22832	11.7319	42.4996	17.4237	96.0106	1	1	1	0	0	0	0	0
03.08.2015 15:34:29.571000	-0.09	-0.0812878	-0.0850912	141.004	-668.016	-0.0103082	6	3	3	3	79.7704	223	42.6517	5.34802	0	1.2014	11.8376	42.7285	17.3003	97.3595	1	1	1	0	0	0	0	0
03.08.2015 15:34:29.671000	-0.09	-0.0812878	-0.0850912	133.31	-668.018	-0.0108507	6	3	3	3	79.8343	223	42.7671	5.34802	0	1.19141	11.9078	42.4713	17.1854	96.8148	1	1	1	0	0	0	0	0
03.08.2015 15:34:29.771000	-0.09	-0.0812878	-0.0850912	128.352	-668.023	-0.0119358	6	3	3	3	79.8112	223	42.881	5.34802	0	1.15146	11.9242	42.303	17.1413	96.3392	1	1	1	0	0	0	0	0
03.08.2015 15:34:29.871000	-0.09	-0.0812878	-0.0850912	123.328	-668.023	-0.0112124	6	3	3	3	79.8706	223	42.9964	5.34802	0	1.1513	11.9204	42.0483	17.314	94.7028	1	1	1	0	0	0	0	0
03.08.2015 15:34:29.971000	-0.09	-0.0812878	-0.0850912	123.73	-668.023	-0.00976563	6	3	3	3	80.1401	223	43.1138	5.34802	0	1.14611	11.924	42.0194	17.2094	94.9924	1	1	1	0	0	0	0	0
03.08.2015 15:34:30.071000	-0.09	-0.0812878	-0.0850912	125.659	-668.031	-0.0119358	6	3	3	3	81.9787	223	43.2287	5.34802	0	1.14611	11.908	42.2	17.1087	96.0697	1	1	1	0	0	0	0	0
03.08.2015 15:34:30.171000	-0.09	-0.0812878	-0.0850912	125.73	-668.031	-0.0113932	6	3	3	3	81.8783	223	43.3441	5.34802	0	1.15556	11.8931	41.7448	17.0617	94.5065	1	1	1	0	0	0	0	0
03.08.2015 15:34:30.271000	-0.09	-0.0812878	-0.0850912	125.813	-668.039	-0.0115741	6	3	3	3	81.9451	223	43.465	5.34802	0	1.15685	11.8804	41.6558	17.0692	94.1368	1	1	1	0	0	0	0	0
03.08.2015 15:34:30.371000	-0.09	-0.0812878	-0.0850912	125.828	-668.039	-0.0103082	6	3	3	3	81.3739	223	43.5784	5.34802	0	1.16074	11.8837	42.181	17.0306	96.2957	1	1	1	0	0	0	0	0
03.08.2015 15:34:30.471000	-0.09	-0.0812878	-0.0850912	125.836	-668.039	-0.0072338	6	3	3	3	81.8074	223	43.6963	5.34802	0	1.1621	11.8926	41.8026	17.0124	94.9167	1	1	1	0	0	0	0	0
03.08.2015 15:34:30.571000	-0.09	-0.0812878	-0.0850912	125.832	-668.039	-0.00651042	6	3	3	3	81.5612	223	43.8156	5.34802	0	1.17631	11.8938	42.1927	17.0066	96.4324	1	1	1	0	0	0	0	0
03.08.2015 15:34:30.671000	-0.09	-0.0812878	-0.0850912	125.836	-668.039	-0.00687211	6	3	3	3	81.4915	223	43.929	5.34802	0	1.18431	11.8919	41.7749	17.0094	94.8223	1	1	1	0	0	0	0	0
03.08.2015 15:34:30.771000	-0.09	-0.0812878	-0.0850912	125.836	-668.043	-0.00705295	6	3	3	3	81.5716	223	44.0484	5.34802	0	1.18136	11.8968	42.174	17.003	96.3745	1	1	1	0	0	0	0	0
03.08.2015 15:34:30.871000	-0.09	-0.0812878	-0.0850912	125.836	-668.047	-0.00687211	6	3	3	3	80.0724	223	44.1663	5.34802	0	1.17874	11.9055	42.0338	17	95.8491	1	1	1	0	0	0	0	0
03.08.2015 15:34:30.971000	-0.09	-0.0812878	-0.0850912	125.84	-668.047	-0.00325521	6	3	3	3	80.2507	223	44.2797	5.34802	0	1.16863	11.9316	41.8465	16.9986	95.1375	1	1	1	0	0	0	0	0
03.08.2015 15:34:31.071000	-0.09	-0.0812878	-0.0850912	125.836	-668.047	-0.00144676	6	3	3	3	81.3488	223	44.3991	5.34802	0	1.15142	11.9367	41.8319	17.007	95.0496	1	1	1	0	0	0	0	0
03.08.2015 15:34:31.171000	-0.09	-0.0812878	-0.0850912	125.84	-668.055	-0.00108507	6	3	3	3	81.991	223	44.5135	5.34802	0	1.15389	11.9178	41.9719	16.9953	95.6301	1	1	1	0	0	0	0	0
03.08.2015 15:34:31.271000	-0.09	-0.0812878	-0.0850912	125.839	-668.055	0.00036169	6	3	3	3	81.9194	223	44.6274	5.34802	0	1.16216	11.9035	41.9604	17.0042	95.5521	1	1	1	0	0	0	0	0
03.08.2015 15:34:31.371000	-0.09	-0.0812878	-0.0850912	125.844	-668.055	-0.00379774	6	3	3	3	81.9108	223	44.7438	5.34802	0	1.16215	11.8996	41.8773	17.0127	95.2013	1	1	1	0	0	0	0	0
03.08.2015 15:34:31.471000	-0.09	-0.0812878	-0.0850912	125.841	-668.055	-0.00289352	6	3	3	3	81.3765	223	44.8607	5.34802	0	1.16212	11.9078	41.2773	17.0066	92.9274	1	1	1	0	0	0	0	0
03.08.2015 15:34:31.571000	-0.09	-0.0812878	-0.0850912	125.844	-668.055	-0.00596788	6	3	3	3	80.4522	223	44.9751	5.34802	0	1.16212	11.9113	42.3549	17.015	97.0211	1	1	1	0	0	0	0	0
03.08.2015 15:34:31.671000	-0.09	-0.0812878	-0.0850912	125.839	-668.055	-0.00759549	6	3	3	3	82.1861	223	45.094	5.34802	0	1.16231	11.9318	41.9521	17.0243	95.4437	1	1	1	0	0	0	0	0
03.08.2015 15:34:31.771000	-0.09	-0.0812878	-0.0850912	125.844	-668.055	-0.0113932	6	3	3	3	82.1968	223	45.2124	5.34802	0	1.16232	11.91	42.0447	17.0243	95.7982	1	1	1	0	0	0	0	0
03.08.2015 15:34:31.871000	-0.09	-0.0812878	-0.0850912	125.839	-668.06	-0.0108507	6	3	3	3	80.5511	223	45.3258	5.34802	0	1.16661	11.9049	42.5284	17.0313	97.6234	1	1	1	0	0	0	0	0
03.08.2015 15:34:31.971000	-0.09	-0.0812878	-0.0850912	125.844	-668.059	-0.0113932	6	3	3	3	80.0676	223	45.4492	5.34802	0	1.16756	11.9373	41.8025	17.0428	94.8003	1	1	1	0	0	0	0	0
03.08.2015 15:34:32.071000	-0.09	-0.0812878	-0.0850912	125.841	-668.06	-0.0115741	6	3	3	3	80.1579	223	45.5651	5.34802	0	1.17549	11.9514	42.4406	17.0567	97.1901	1	1	1	0	0	0	0	0
03.08.2015 15:34:32.171000	-0.09	-0.0812878	-0.0850912	125.844	-668.059	-0.0124783	6	3	3	3	80.1473	223	45.6849	5.34802	0	1.17873	11.9563	42.043	17.073	95.6051	1	1	1	0	0	0	0	0
03.08.2015 15:34:32.271000	-0.09	-0.0812878	-0.0850912	125.841	-668.063	-0.00904225	6	3	3	3	80.076	223	45.8028	5.34802	0	1.18566	11.9623	42.0016	17.0743	95.4418	1	1	1	0	0	0	0	0
03.08.2015 15:34:32.371000	-0.09	-0.0812878	-0.0850912	125.844	-668.063	-0.00705295	6	3	3	3	79.965	223	45.9152	5.34802	0	1.18991	11.9639	41.9929	17.1082	95.2787	1	1	1	0	0	0	0	0
03.08.2015 15:34:32.471000	-0.09	-0.0812878	-0.0850912	125.844	-668.065	-0.00904225	6	3	3	3	79.9867	223	46.0326	5.34802	0	1.17901	11.9607	42.0253	17.1013	95.4289	1	1	1	0	0	0	0	0
03.08.2015 15:34:32.571000	-0.09	-0.0812878	-0.0850912	125.844	-668.063	-0.00759549	6	3	3	3	80.0306	223	46.15	5.34802	0	1.16767	11.9672	42.0497	17.0945	95.5486	1	1	1	0	0	0	0	0
03.08.2015 15:34:32.671000	-0.09	-0.0812878	-0.0850912	125.844	-668.065	-0.00795718	6	3	3	3	80.0084	223	46.2649	5.34802	0	1.16229	11.9612	42.0001	17.098	95.3453	1	1	1	0	0	0	0	0
03.08.2015 15:34:32.771000	-0.09	-0.0812878	-0.0850912	125.84	-668.066	-0.00542535	6	3	3	3	80.1649	223	46.3823	5.34802	0	1.15135	11.9564	42.0197	17.0881	95.4581	1	1	1	0	0	0	0	0
03.08.2015 15:34:32.871000	-0.09	-0.0812878	-0.0850912	125.844	-668.068	-0.00470197	6	3	3	3	80.1644	223	46.5007	5.34802	0	1.1546	11.9633	42.0034	17.0957	95.3668	1	1	1	0	0	0	0	0
03.08.2015 15:34:32.971000	-0.09	-0.0812878	-0.0850912	125.844	-668.07	-0.00271267	6	3	3	3	80.2791	223	46.6171	5.34802	0	1.1676	11.9713	42.1007	17.0949	95.7423	1	1	1	0	0	0	0	0
03.08.2015 15:34:33.071000	-0.09	-0.0812878	-0.0850912	125.844	-668.07	-0.00434028	6	3	3	3	80.1844	223	46.735	5.34802	0	1.16927	11.969	42.1631	17.09	95.9999	1	1	1	0	0	0	0	0
03.08.2015 15:34:33.171000	-0.09	-0.0812878	-0.0850912	125.844	-668.07	-0.00379774	6	3	3	3	80.2429	223	46.8529	5.34802	0	1.18431	11.9682	42.0216	17.0874	95.4818	1	1	1	0	0	0	0	0
03.08.2015 15:34:33.271000	-0.09	-0.0812878	-0.0850912	125.844	-668.07	-0.0072338	6	3	3	3	80.118	223	46.9678	5.34802	0	1.18431	11.9691	42.1149	17.0971	95.7884	1	1	1	0	0	0	0	0
03.08.2015 15:34:33.371000	-0.09	-0.0812878	-0.0850912	125.84	-668.07	-0.00759549	6	3	3	3	84.5082	223	47.0901	5.34802	0	1.17855	11.9546	42.3549	17.0967	96.7538	1	1	1	0	0	0	0	0
03.08.2015 15:34:33.471000	-0.09	-0.0812878	-0.0850912	125.844	-668.07	-0.0072338	6	3	3	3	113.174	223	47.206	5.34802	0	1.17849	11.9379	42.0692	17.0955	95.6192	1	1	1	0	0	0	0	0
03.08.2015 15:34:33.571000	-0.09	-0.0812878	-0.0850912	125.844	-668.07	-0.00651042	6	3	3	3	171.217	223	47.3175	5.34802	0	1.16924	11.8934	41.7417	17.0978	94.3539	1	1	1	0	0	0	0	0
03.08.2015 15:34:33.671000	-0.09	-0.0812878	-0.0850912	125.844	-668.07	-0.0036169	6	3	3	3	245.329	223	47.4403	5.34802	0	1.16773	11.678	42.2285	17.0872	95.5646	1	1	1	0	0	0	0	0
03.08.2015 15:34:33.771000	-0.09	-0.0812878	-0.0850912	125.844	-668.07	-0.00217014	6	3	3	3	306.98	223	47.5537	5.34802	0	1.15627	11.2049	42.3049	17.0852	95.0571	1	1	1	0	0	0	0	0
03.08.2015 15:34:33.871000	-0.09	-0.0812878	-0.0850912	125.844	-668.07	10.1114	6	3	3	3	315.305	223	47.6701	5.34802	0	1.15135	11.0869	42.1722	17.0936	95.9362	1	1	1	0	0	0	0	0
03.08.2015 15:34:33.971000	-0.09	-0.0812878	-0.0850912	125.844	-668.07	20.6727	6	3	3	3	324.911	223	47.7905	5.34802	0	1.16423	11.0562	42.1548	17.0875	95.9177	1	1	1	0	0	0	0	0
03.08.2015 15:34:34.071000	-0.09	-0.0812878	-0.0850912	125.844	-668.07	25.2843	6	3	3	3	329.31	223	47.9039	5.34802	0	1.17317	11.0343	42.2761	17.0859	96.4481	1	1	1	0	0	0	0	0
03.08.2015 15:34:34.171000	-0.09	-0.0812878	-0.0850912	125.844	-668.07	27.4995	6	3	3	3	486.908	223	48.0238	5.34802	0	1.17572	10.994	42.1079	17.0749	95.7685	1	1	1	0	0	0	0	0
03.08.2015 15:34:34.271000	-0.09	-0.0812878	-0.0850912	125.844	-668.07	28.4552	6	3	3	3	338.798	223	48.1422	5.34802	0	1.17848	10.9703	41.5799	17.0757	93.8216	1	1	1	0	0	0	0	0
03.08.2015 15:34:34.371000	-0.09	-0.0812878	-0.0850912	125.844	-668.07	28.731	6	3	3	3	437.272	223	48.2576	5.34802	0	1.17665	10.9855	42.5157	17.0777	97.3969	1	1	1	0	0	0	0	0
03.08.2015 15:34:34.471000	-0.09	-0.0812878	-0.0850912	125.844	-668.07	28.7876	6	3	3	3	554.298	223	48.3775	5.34802	0	1.17341	10.9488	42.1011	17.0645	95.8601	1	1	1	0	0	0	0	0
03.08.2015 15:34:34.571000	-0.09	-0.0812878	-0.0850912	125.844	-668.07	28.8292	6	3	3	3	517.45	223	48.4924	5.34802	0	1.17205	10.9124	42.1072	17.0701	95.862	1	1	1	0	0	0	0	0
03.08.2015 15:34:34.671000	-0.09	-0.0812878	-0.0850912	125.844	-668.07	29.1399	6	3	3	3	406.968	223	48.6088	5.34802	0	1.16751	10.9367	42.0599	17.0907	95.6021	1	1	1	0	0	0	0	0
03.08.2015 15:34:34.771000	-0.09	-0.0812878	-0.0850912	125.844	-668.07	29.1341	6	3	3	3	352.651	223	48.7286	5.34802	0	1.16969	11.0234	42.4993	17.1082	97.2177	1	1	1	0	0	0	0	0
03.08.2015 15:34:34.871000	-0.09	-0.0812878	-0.0850912	125.844	-668.07	28.8545	6	3	3	3	584.511	223	48.845	5.34802	0	1.18426	10.973	42.0558	17.1057	95.529	1	1	1	0	0	0	0	0
03.08.2015 15:34:34.971000	-0.09	-0.0812878	-0.0850912	125.844	-668.07	28.6594	6	3	3	3	544.859	223	48.9599	5.34802	0	1.18415	10.9668	42.5908	17.1006	97.5972	1	1	1	0	0	0	0	0
03.08.2015 15:34:35.071000	-0.09	-0.0812878	-0.0850912	125.844	-668.07	28.1706	6	3	3	3	523.802	223	49.0843	5.34802	0	1.17878	10.995	42.0996	17.1176	95.6509	1	1	1	0	0	0	0	0
03.08.2015 15:34:35.171000	-0.09	-0.0812878	-0.0850912	125.844	-668.07	27.6525	6	3	3	3	297.167	223	49.2017	5.34802	0	1.17878	11.0572	41.8724	17.118	94.7797	1	1	1	0	0	0	0	0
03.08.2015 15:34:35.271000	-0.09	-0.0812878	-0.0850912	125.844	-668.073	27.2801	6	3	3	3	462.108	223	49.3201	5.34802	0	1.18381	11.0585	42.6349	17.1166	97.7045	1	1	1	0	0	0	0	0
03.08.2015 15:34:35.371000	-0.09	-0.0812878	-0.0850912	125.844	-668.07	26.9602	6	3	3	3	429.132	223	49.4399	5.34802	0	1.18425	11.0267	41.7394	17.118	94.2707	1	1	1	0	0	0	0	0
03.08.2015 15:34:35.471000	-0.09	-0.0812878	-0.0850912	125.844	-668.07	26.6475	6	3	3	3	514.122	223	49.5544	5.34802	0	1.18427	11.0273	42.3133	17.1247	96.4422	1	1	1	0	0	0	0	0
03.08.2015 15:34:35.571000	-0.09	-0.0812878	-0.0850912	125.844	-668.07	26.499	6	3	3	3	393.099	223	49.6757	5.34802	0	1.18428	11.0271	42.4047	17.1353	96.7517	1	1	1	0	0	0	0	0
03.08.2015 15:34:35.671000	-0.09	-0.0812878	-0.0850912	125.844	-668.073	26.4207	6	3	3	3	481.409	223	49.7926	5.34802	0	1.18429	11.0605	42.1549	17.1277	95.8241	1	1	1	0	0	0	0	0
03.08.2015 15:34:35.771000	-0.09	-0.0812878	-0.0850912	125.844	-668.078	26.3829	6	3	3	3	466.786	223	49.906	5.34802	0	1.18429	11.0541	42.01	17.1253	95.2787	1	1	1	0	0	0	0	0
03.08.2015 15:34:35.871000	-0.09	-0.0812878	-0.0850912	125.844	-668.078	26.348	6	3	3	3	422.022	223	50.0199	3.33273	0	1.17442	11.0812	42.2445	17.272	95.6145	1	1	1	0.59	0	0	0	0
03.08.2015 15:34:35.971000	-0.09	-0.0812878	-0.0850912	125.844	-668.078	26.2961	6	3	3	3	52.8523	223	50.0642	2.20814	0.275875	1.16756	9.52818	42.3596	17.355	95.7376	1	1	1	1	0	0	0	0
03.08.2015 15:34:36.071000	-0.09	-0.0812878	-0.0850912	125.844	-668.076	26.2522	6	3	3	3	114.116	223	50.1179	2.64428	0.712016	1.16756	8.54589	42.7498	17.6001	96.2934	1	1	1	1	0	0	0	0
03.08.2015 15:34:36.171000	-0.09	-0.0812878	-0.0850912	125.844	-668.078	26.1876	6	3	3	3	157.881	223	50.1776	2.88502	0.952753	1.16756	8.1191	42.9504	17.8163	96.2333	1	1	1	1	0	0	0	0
03.08.2015 15:34:36.271000	-0.09	-0.0812878	-0.0850912	125.844	-668.078	26.144	6	3	3	3	264.149	223	50.2527	2.92622	0.993958	1.00775	7.86927	42.8924	17.9861	95.3614	1	1	1	1	0	0	0	0
03.08.2015 15:34:36.371000	-0.09	-0.0812878	-0.0850912	125.844	-668.078	26.0932	6	3	3	3	262.174	223	50.3129	2.79647	0.864203	0.575694	7.66548	43.1358	18.1265	95.7556	1	1	1	1	0	0	0	0
03.08.2015 15:34:36.471000	-0.09	-0.0812878	-0.0850912	125.844	-668.078	26.0749	6	3	3	3	280.285	223	50.3721	2.61879	0.686529	0.575694	7.634	43.2253	18.2547	95.6072	1	1	1	1	0	0	0	0
03.08.2015 15:34:36.571000	-0.09	-0.0812878	-0.0850912	125.844	-668.074	26.0368	6	3	3	3	271.08	223	50.4308	2.50396	0.571694	0.575694	7.63047	43.4407	18.3864	95.9276	1	1	1	1	0	0	0	0
03.08.2015 15:34:36.671000	-0.09	-0.0812878	-0.0850912	125.844	-668.076	26.0127	6	3	3	3	304.528	223	50.4895	2.23143	0.299166	0.57602	7.58047	43.5546	18.4978	95.9372	1	1	1	1	0	0	0	0
03.08.2015 15:34:36.771000	-0.09	-0.0812878	-0.0850912	125.844	-668.078	25.9983	6	3	3	3	278.419	223	50.5417	2.07568	0.143414	0.586572	7.55608	43.695	18.607	96.0569	1	1	1	1	0	0	0	0
03.08.2015 15:34:36.871000	-0.09	-0.0812878	-0.0850912	125.844	-668.078	25.9871	6	3	3	3	262.702	223	50.589	1.90539	-0.0268738	0.586572	7.56412	43.8097	18.6939	96.1632	1	1	1	1	0	0	0	0
03.08.2015 15:34:36.971000	-0.09	-0.0812878	-0.0850912	125.844	-668.078	25.9766	6	3	3	3	244.187	223	50.6372	1.85565	-0.0766151	0.586572	7.586	43.8475	18.7837	95.9641	1	1	1	1	0	0	0	0
03.08.2015 15:34:37.071000	-0.09	-0.0812878	-0.0850912	125.844	-668.078	25.965	6	3	3	3	223.474	223	50.684	1.79326	-0.139008	0.586572	7.60788	43.9695	18.8615	96.1335	1	1	1	1	0	0	0	0
03.08.2015 15:34:37.171000	-0.09	-0.0812878	-0.0850912	125.844	-668.074	25.9543	6	3	3	3	225.951	223	50.7293	1.80456	-0.127703	0.586572	7.60732	43.9796	18.935	95.8907	1	1	1	1	0	0	0	0
03.08.2015 15:34:37.271000	-0.09	-0.0812878	-0.0850912	125.844	-668.078	25.9476	6	3	3	3	218.29	223	50.7775	1.81367	-0.118597	0.497016	7.62179	44.1409	19.0066	96.2345	1	1	1	1	0	0	0	0
03.08.2015 15:34:37.371000	-0.09	-0.0812878	-0.0850912	125.844	-668.078	25.9446	6	3	3	3	179.97	223	50.8253	1.89504	-0.0372228	0.477357	7.64604	44.2213	19.0613	96.3326	1	1	1	1	0	0	0	0
03.08.2015 15:34:37.471000	-0.09	-0.0812878	-0.0850912	125.846	-668.078	25.9404	6	3	3	3	237.599	223	50.8725	1.92871	-0.0035538	0.477357	7.65165	44.2374	19.1186	96.1747	1	1	1	1	0	0	0	0
03.08.2015 15:34:37.571000	-0.09	-0.0812878	-0.0850912	125.848	-668.078	25.9402	6	3	3	3	226.342	223	50.9213	1.93646	0.00419743	0.477357	7.62784	44.2813	19.1621	96.1763	1	1	1	1	0	0	0	0
03.08.2015 15:34:37.671000	-0.09	-0.0812878	-0.0850912	125.844	-668.078	25.9368	6	3	3	3	241.924	223	50.9755	1.93423	0.00196606	0.477357	7.59907	44.2736	19.2052	95.9816	1	1	1	1	0	0	0	0
03.08.2015 15:34:37.771000	-0.09	-0.0812878	-0.0850912	125.844	-668.078	25.9342	6	3	3	3	240.643	223	51.0257	1.91265	-0.0196177	0.492778	7.60272	44.3457	19.2381	96.1319	1	1	1	1	0	0	0	0
03.08.2015 15:34:37.871000	-0.09	-0.0812878	-0.0850912	125.844	-668.078	25.9361	6	3	3	3	211.358	223	51.074	1.8824	-0.0498633	0.496395	7.61962	44.5163	19.2735	96.6493	1	1	1	1	0	0	0	0
03.08.2015 15:34:37.971000	-0.09	-0.0812878	-0.0850912	125.844	-668.078	25.9359	6	3	3	3	220.491	223	51.1217	1.86672	-0.065542	0.496395	7.63093	44.306	19.3034	95.7299	1	1	1	1	0	0	0	0
03.08.2015 15:34:38.071000	-0.09	-0.0812878	-0.0850912	125.844	-668.078	25.9371	6	3	3	3	210.641	223	51.172	1.86464	-0.0676217	0.496395	7.61942	44.5663	19.324	96.6477	1	1	1	1	0	0	0	0
03.08.2015 15:34:38.171000	-0.09	-0.0812878	-0.0850912	125.844	-668.078	25.9418	6	3	3	3	206.692	223	51.2212	1.87621	-0.056053	0.496395	7.62161	44.4108	19.3547	95.9347	1	1	1	1	0	0	0	0
03.08.2015 15:34:38.271000	-0.09	-0.0812878	-0.0850912	125.844	-668.078	25.9422	6	3	3	3	167.358	223	51.269	1.89894	-0.0333269	0.489607	7.6171	44.4699	19.3873	96.0361	1	1	1	1	0	0	0	0
03.08.2015 15:34:38.371000	-0.09	-0.0812878	-0.0850912	125.844	-668.078	25.9429	6	3	3	3	188.31	223	51.3182	1.96544	0.0331768	0.486698	7.6434	44.6132	19.4048	96.518	1	1	1	1	0	0	0	0
03.08.2015 15:34:38.471000	-0.09	-0.0812878	-0.0850912	125.844	-668.078	25.9386	6	3	3	3	230.316	223	51.3709	2.0279	0.0956316	0.486698	7.6478	44.4369	19.4295	95.7482	1	1	1	1	0	0	0	0
03.08.2015 15:34:38.571000	-0.09	-0.0812878	-0.0850912	125.844	-668.078	25.9386	6	3	3	3	238.93	223	51.4232	2.07296	0.140694	0.486698	7.65958	44.5998	19.4673	96.2275	1	1	1	1	0	0	0	0
03.08.2015 15:34:38.671000	-0.09	-0.0812878	-0.0850912	125.844	-668.078	25.9389	6	3	3	3	255.863	223	51.4749	2.09643	0.16416	0.486698	7.63504	44.4424	19.4681	95.6217	1	1	1	1	0	0	0	0
03.08.2015 15:34:38.771000	-0.09	-0.0812878	-0.0850912	125.844	-668.078	25.9375	6	3	3	3	217.158	223	51.5266	2.08035	0.148085	0.512432	7.59777	44.5294	19.4805	95.9073	1	1	1	1	0	0	0	0
03.08.2015 15:34:38.871000	-0.09	-0.0812878	-0.0850912	125.844	-668.078	25.9364	6	3	3	3	234.652	223	51.5843	2.07514	0.142878	0.515941	7.62208	44.5386	19.4753	95.9622	1	1	1	1	0	0	0	0
03.08.2015 15:34:38.971000	-0.09	-0.0812878	-0.0850912	125.844	-668.078	25.9364	6	3	3	3	196.486	223	51.6361	2.06754	0.135277	0.515941	7.63432	44.387	19.4902	95.3252	1	1	1	1	0	0	0	0
03.08.2015 15:34:39.071000	-0.09	-0.0812878	-0.0850912	125.844	-668.078	25.9364	6	3	3	3	243.992	223	51.6868	2.07251	0.140249	0.515941	7.63426	44.6077	19.4856	96.1878	1	1	1	1	0	0	0	0
03.08.2015 15:34:39.171000	-0.09	-0.0812878	-0.0850912	125.844	-668.078	25.9332	6	3	3	3	215.104	223	51.7405	2.06165	0.129386	0.518327	7.59795	44.3035	19.4997	94.9685	1	1	1	1	0	0	0	0
03.08.2015 15:34:39.271000	-0.09	-0.0812878	-0.0850912	125.844	-668.078	25.9346	6	3	3	3	212.041	223	51.7932	2.05159	0.119326	0.529197	7.6024	44.5849	19.4939	96.0683	1	1	1	1	0	0	0	0
03.08.2015 15:34:39.371000	-0.09	-0.0812878	-0.0850912	125.844	-668.078	25.9315	6	3	3	3	178.79	223	51.8445	2.07142	0.13915	0.529197	7.67242	44.4912	19.4864	95.7381	1	1	1	1	0	0	0	0
03.08.2015 15:34:39.471000	-0.09	-0.0812878	-0.0850912	125.844	-668.078	25.9317	6	3	3	3	254.804	223	51.8972	2.11364	0.181372	0.529197	7.65894	44.4954	19.4822	95.7706	1	1	1	1	0	0	0	0
03.08.2015 15:34:39.571000	-0.09	-0.0812878	-0.0850912	125.844	-668.078	25.9342	6	3	3	3	179.788	223	51.9534	2.13577	0.203503	0.529197	7.61681	44.5097	19.4887	95.8005	1	1	1	1	0	0	0	0
03.08.2015 15:34:39.671000	-0.09	-0.0812878	-0.0850912	125.844	-668.078	25.9368	6	3	3	3	188.432	223	52.0081	2.18557	0.253301	0.534296	7.66956	44.4779	19.4852	95.6923	1	1	1	1	0	0	0	0
03.08.2015 15:34:39.771000	-0.09	-0.0812878	-0.0850912	125.844	-668.078	25.937	6	3	3	3	238.663	223	52.0618	2.23023	0.297967	0.538302	7.65014	44.578	19.4786	96.1003	1	1	1	1	0	0	0	0
03.08.2015 15:34:39.871000	-0.09	-0.0812878	-0.0850912	125.844	-668.078	25.9368	6	3	3	3	229.211	223	52.1185	2.25779	0.32552	0.538302	7.65385	44.3737	19.4703	95.3502	1	1	1	1	0	0	0	0
03.08.2015 15:34:39.971000	-0.09	-0.0812878	-0.0850912	125.844	-668.078	25.9353	6	3	3	3	238.808	223	52.1772	2.26498	0.33271	0.538302	7.61458	44.5417	19.4711	95.9905	1	1	1	1	0	0	0	0
03.08.2015 15:34:40.071000	-0.09	-0.0812878	-0.0850912	125.844	-668.078	25.9335	6	3	3	3	247.03	223	52.2349	2.25251	0.320243	0.540922	7.60255	44.343	19.4642	95.2562	1	1	1	1	0	0	0	0
03.08.2015 15:34:40.171000	-0.09	-0.0812878	-0.0850912	125.844	-668.078	25.9332	6	3	3	3	173.197	223	52.2912	2.23912	0.306855	0.560134	7.61907	44.6183	19.4644	96.3093	1	1	1	1	0	0	0	0
03.08.2015 15:34:40.271000	-0.09	-0.0812878	-0.0850912	125.844	-668.078	25.935	6	3	3	3	257.326	223	52.3503	2.25549	0.323224	0.560134	7.64928	44.3864	19.4622	95.4299	1	1	1	1	0	0	0	0
03.08.2015 15:34:40.371000	-0.09	-0.0812878	-0.0850912	125.844	-668.078	25.9332	6	3	3	3	203.245	223	52.4056	2.24991	0.317647	0.560134	7.61565	44.5265	19.4544	95.9961	1	1	1	1	0	0	0	0
03.08.2015 15:34:40.471000	-0.09	-0.0812878	-0.0850912	125.844	-668.078	25.931	6	3	3	3	240.823	223	52.4598	2.25638	0.324115	0.560134	7.62057	44.4343	19.4618	95.6145	1	1	1	1	0	0	0	0
03.08.2015 15:34:40.571000	-0.09	-0.0812878	-0.0850912	125.848	-668.078	25.9288	6	3	3	3	230.669	223	52.5155	2.25099	0.318726	0.567945	7.59844	44.4413	19.4543	95.6703	1	1	1	1	0	0	0	0
03.08.2015 15:34:40.671000	-0.09	-0.0812878	-0.0850912	125.846	-668.078	25.9285	6	3	3	3	223.65	223	52.5767	2.24054	0.30827	0.570412	7.59178	44.509	19.4486	95.9512	1	1	1	1	0	0	0	0
03.08.2015 15:34:40.771000	-0.09	-0.0812878	-0.0850912	125.848	-668.078	25.9283	6	3	3	3	211.962	223	52.6344	2.23014	0.297879	0.570412	7.58906	44.3063	19.4461	95.1847	1	1	1	1	0	0	0	0
03.08.2015 15:34:40.871000	-0.09	-0.0812878	-0.0850912	125.846	-668.078	25.9263	6	3	3	3	203.425	223	52.6901	2.24012	0.307852	0.570412	7.65197	44.5337	19.4519	96.033	1	1	1	1	0	0	0	0
03.08.2015 15:34:40.971000	-0.09	-0.0812878	-0.0850912	125.848	-668.078	25.9294	6	3	3	3	210.85	223	52.7473	2.25774	0.325477	0.57152	7.65129	44.3236	19.4587	95.2027	1	1	1	1	0	0	0	0
03.08.2015 15:34:41.071000	-0.09	-0.0812878	-0.0850912	125.846	-668.078	25.9328	6	3	3	3	203.586	223	52.804	2.28372	0.351457	0.57305	7.63759	44.561	19.4379	96.1913	1	1	1	1	0	0	0	0
